Repository: noobggs19092006-source/eco-material-predictor

# 🌿 Eco-Material Property Predictor

A machine-learning pipeline that predicts **10 material properties** of eco-friendly engineering plastics and alloys — no physical testing required.

**Predicted properties (Held-out Test R²):**
| Property | Unit | Polymer R² | Alloy R² |
|---|---|---|---|
| Glass Transition Temperature (Tg) | °C | **0.98** | **0.96** |
| Tensile Strength | MPa | **0.93** | **0.96** |
| Young's Modulus | GPa | **0.90** | **0.99** |
| Density | g/cm³ | **0.85** | **0.99** |
| Thermal Conductivity | W/m·K | **0.93** | **0.97** |
| Electrical Conductivity | log₁₀ S/m | **0.92** | **0.96** |
| Elongation at Break | % | **0.94** | **0.96** |
| Dielectric Constant | — | **0.95** | **0.95** |
| Water Absorption | % | **0.95** | **0.97** |
| O₂ Permeability | Barrers | **0.97** | **0.97** |

**Materials covered:** PLA, PHA, PHB, PBS, PEF, Bio-PA, Cellulose derivatives, Lignin-based polymers, Chitosan, Starch blends, eco-epoxies, metal alloys, and 160+ more.

---

## 🚀 Mode A — Hackathon / Fresh Start (For Judges & Visitors)

> Use this if you're running the project **for the first time** on a new machine.
> This builds everything from scratch: environment → dataset → training → demo.

```bash

# 1. Clone and enter the project
git clone <repo-url>
cd eco-material-predictor

# 3. Activate the environment
source venv/bin/activate

# 4. Generate the dataset with QSPR formulas + realistic noise (~5 sec)
python scripts/perfect_dataset.py

# 5. Train both polymer and alloy ensemble models (~5–10 min)
make train

# 6. Generate evaluation report + 5 publication-quality graphs
make evaluate

# 7. Launch the Interactive Web Dashboard (React + FastAPI)
make app

# → API at http://localhost:8000  |  Frontend at http://localhost:5173

# Features 3D Parallax Liquid-Glass UI, Dynamic Polymer/Alloy Radar Charts,

# and a True Multivariate AI Recommender for bio-based materials.

# 8. (Optional) Launch the barebones interactive CLI predictor
make predict

# 9. (Optional) Run the full test suite — all 27 tests should pass
make test
```

---

# Activate the environment
source venv/bin/activate

# Option 1: Full retrain from scratch
make clean
python scripts/perfect_dataset.py
make train
make evaluate

# Option 2: Just re-evaluate (model already trained)
make evaluate

# Option 3: Launch the Interactive Web Dashboard
make app

# → API at http://localhost:8000  |  Frontend at http://localhost:5173

# Features 3D Parallax Liquid-Glass UI, Dynamic Polymer/Alloy Radar Charts,

# and a True Multivariate AI Recommender for bio-based materials.

# Option 4: Run the CLI predictor immediately
make predict

# Option 5: Run tests
make test
```

---

## 📁 Project Structure

```
eco-material-predictor/
├── data/
│   ├── raw/materials_dataset.csv       ← curated 285-row dataset
│   └── processed/                      ← auto-generated splits (after make train)
│       ├── features_train.csv          ← 70% (199 rows)
│       ├── features_val.csv            ← 10% (29 rows)
│       └── features_test.csv           ← 20% (57 rows) — held-out final eval
├── models/
│   ├── material_predictor.pkl          ← stacked ensemble (polymer + alloy models)
│   └── scaler.pkl                      ← fitted StandardScaler
├── results/
│   ├── evaluation_report_polymers.txt  ← MAE / RMSE / R² per target (Polymers)
│   ├── evaluation_report_alloys.txt    ← MAE / RMSE / R² per target (Alloys)
│   ├── 01_actual_vs_predicted_*.png    ← scatter plots (separate for poly/alloy)
│   ├── 02_feature_importance_heatmap.png
│   ├── 03_property_correlation_matrix.png
│   ├── 04_eco_score_vs_properties.png
│   └── 05_residual_distributions_*.png ← residual distributions
├── scripts/
│   └── perfect_dataset.py              ← QSPR dataset generator (run before train)
├── src/
│   ├── data_prep.py                    ← feature engineering + 70/10/20 split
│   ├── train.py                        ← stacked ensemble training (polymer + alloy)
│   ├── evaluate.py                     ← metrics + 5 publication-quality graphs
│   ├── predict.py                      ← programmatic inference API
│   ├── cli.py                          ← interactive terminal predictor
│   ├── api.py                          ← FastAPI backend (REST endpoints)
│   ├── recommend.py                    ← Green Alternative Recommender engine
│   └── generate_pdb.py                 ← PDB file generator for VMD visualization

## 🧪 Dataset

**285 materials** curated from:
- Published QSPR (Quantitative Structure-Property Relationship) literature
- Matmatch and CAMPUS Plastics databases
- Peer-reviewed polymer physics data (Fox-Flory, Gibbs-DiMarzio models)
- Augmented with diverse synthetic metal alloy grades (Fe, Ti, Al, Mg, Cu)

Properties generated via `scripts/perfect_dataset.py` using scientifically-grounded QSPR formulas + **2% realistic measurement noise** (simulates actual lab uncertainty), then split 70/10/20 to ensure honest, reproducible R² evaluation with **zero data leakage**.

---

File: data/archive (3)/High Entropy Alloy Properties.csv (part 1 of 3)
IDENTIFIER: Reference ID,FORMULA,PROPERTY: Microstructure,PROPERTY: Processing method,PROPERTY: BCC/FCC/other,PROPERTY: grain size ($\mu$m),PROPERTY: Exp. Density (g/cm$^3$),PROPERTY: Calculated Density (g/cm$^3$),PROPERTY: HV,PROPERTY: Type of test,PROPERTY: Test temperature ($^\circ$C),PROPERTY: YS (MPa),PROPERTY: UTS (MPa),PROPERTY: Elongation (%),PROPERTY: Elongation plastic (%),PROPERTY: Exp. Young modulus (GPa),PROPERTY: Calculated Young modulus (GPa),PROPERTY: O content (wppm),PROPERTY: N content (wppm),PROPERTY: C content (wppm)
27,Al0.25 Co1 Fe1 Ni1,FCC,CAST,FCC,,,7.9,138,C,25,158,,,,,192,,,
27,Al0.5 Co1 Fe1 Ni1,FCC+BCC,CAST,other,,,7.4,212,C,25,346,,,,,,,,
27,Al0.75 Co1 Fe1 Ni1,FCC+BCC,CAST,other,,,7,385,C,25,794,,,,,,,,
27,Al1 Co1 Fe1 Ni1,BCC,CAST,BCC,,,6.6,456,C,25,964,,,,,162,,,
27,Co1 Fe1 Ni1,FCC,CAST,FCC,,,8.5,125,C,25,204,,,,,207,,,
27,Co1 Fe1 Ni1,FCC,CAST,FCC,,,8.5,125,C,25,209,,,,,207,,,
27,Co1 Fe1 Ni1 Si0.25,FCC,CAST,FCC,,,7.7,149,C,25,196,,,,,186,,,
27,Co1 Fe1 Ni1 Si0.5,FCC+Sec.,CAST,other,,,7.1,287,C,25,476,,,,,,,,
27,Co1 Fe1 Ni1 Si0.75,FCC+Sec.,CAST,other,,,6.6,570,C,25,1301,,,,,,,,
37,Co1 Cr1 Fe1 Ni1,FCC,WROUGHT,FCC,24,,8.2,,T,25,274,708,39,,,226,,,
37,Co1 Cr1 Mn1 Ni1,FCC,WROUGHT,FCC,36,,8.1,,T,25,282,694,44,,,222,,,
37,Co1 Cr1 Ni1,FCC,WROUGHT,FCC,41,,8.3,,T,25,300,860,60,,,231,,,
37,Co1 Fe1 Mn1 Ni1,FCC,WROUGHT,FCC,48,,8.2,,T,25,170,550,41,,,204,,,
37,Co1 Fe1 Ni1,FCC,WROUGHT,FCC,28,,8.5,,T,25,211,513,31,,,207,,,
37,Co1 Mn1 Ni1,FCC,WROUGHT,FCC,32,,8.4,,T,25,231,653,38,,,202,,,
37,Fe1 Mn1 Ni1,FCC,WROUGHT,FCC,30,,8.1,,T,25,221,602,36,,,203,,,
46,Co1 Cr1 Fe1 Nb0.103 Ni1,FCC+Sec.,CAST,other,175,,8.2,,T,25,318,622,19,,,,,,
46,Co1 Cr1 Fe1 Nb0.155 Ni1,FCC+Sec.,CAST,other,175,,8.2,,T,25,322,744,23,,,,,,
46,Co1 Cr1 Fe1 Nb0.206 Ni1,FCC+Sec.,CAST,other,175,,8.2,,T,25,403,807,9,,,,,,
46,Co1 Cr1 Fe1 Nb0.309 Ni1,FCC+Sec.,CAST,other,175,,8.2,,T,25,479,879,4,,,,,,
46,Co1 Cr1 Fe1 Nb0.412 Ni1,FCC+Sec.,CAST,other,175,,8.2,,T,25,638,1004,1,,,,,,
46,Co1 Cr1 Fe1 Ni1,FCC,CAST,FCC,175,,8.2,,T,25,148,413,48,,,226,,,
54,Al0.25 Co1 Cr1 Fe1 Ni1,FCC,ANNEAL,FCC,,,7.7,110,,25,,,,,,213,,,
54,Al0.25 Co1 Cr1 Fe1 Ni1,FCC,ANNEAL,FCC,,,7.7,113,,25,,,,,,213,,,
54,Al0.375 Co1 Cr1 Fe1 Ni1,FCC,ANNEAL,FCC,,,7.5,131,,25,,,,,,207,,,
54,Al0.375 Co1 Cr1 Fe1 Ni1,FCC,ANNEAL,FCC,,,7.5,196,,25,,,,,,207,,,
54,Al0.5 Co1 Cr1 Fe1 Ni1,FCC+BCC,ANNEAL,other,,,7.3,159,,25,,,,,,,,,
54,Al0.5 Co1 Cr1 Fe1 Ni1,FCC+BCC,ANNEAL,other,,,7.3,209,,25,,,,,,,,,
54,Al0.75 Co1 Cr1 Fe1 Ni1,FCC+BCC,ANNEAL,other,,,7,388,,25,,,,,,,,,
54,Al0.75 Co1 Cr1 Fe1 Ni1,FCC+BCC,ANNEAL,other,,,7,280,,25,,,,,,,,,
54,Al0.875 Co1 Cr1 Fe1 Ni1,BCC,ANNEAL,BCC,,,6.9,538,,25,,,,,,188,,,
54,Al0.875 Co1 Cr1 Fe1 Ni1,FCC+BCC,ANNEAL,other,,,6.9,361,,25,,,,,,,,,
54,Al1 Co0.8 Cr0.8 Fe0.8 Ni0.8,BCC,ANNEAL,BCC,,,6.5,487,,25,,,,,,177,,,
54,Al1 Co0.8 Cr0.8 Fe0.8 Ni0.8,BCC,ANNEAL,BCC,,,6.5,499,,25,,,,,,177,,,
54,Al1 Co0.667 Cr0.667 Fe0.667 Ni0.667,BCC,ANNEAL,BCC,,,6.2,484,,25,,,,,,171,,,
54,Al1 Co0.667 Cr0.667 Fe0.667 Ni0.667,BCC,ANNEAL,BCC,,,6.2,517,,25,,,,,,171,,,
54,Al1 Co0.5 Cr0.5 Fe0.5 Ni0.5,BCC,ANNEAL,BCC,,,5.9,509,,25,,,,,,160,,,
54,Al1 Co0.5 Cr0.5 Fe0.5 Ni0.5,BCC,ANNEAL,BCC,,,5.9,512,,25,,,,,,160,,,
54,Al1 Co1 Cr1 Fe1 Ni1,BCC,ANNEAL,BCC,,,6.7,484,,25,,,,,,184,,,
54,Al1 Co1 Cr1 Fe1 Ni1,FCC+BCC,ANNEAL,other,,,6.7,433,,25,,,,,,,,,
54,Co1 Cr1 Fe1 Ni1,FCC,ANNEAL,FCC,,,8.2,116,,25,,,,,,226,,,
54,Co1 Cr1 Fe1 Ni1,FCC,ANNEAL,FCC,,,8.2,113,,25,,,,,,226,,,
63,Al0.5 Co1 Cr1 Fe1 Mo0.5 Ni1,FCC+Sec.,CAST,other,,,7.7,425,,25,,,,,,,,,
63,Al1 Co0.667 Cr0.667 Fe0.667 Mo0.333 Ni0.667,B2+Sec.,CAST,other,,,6.6,655,,25,,,,,,,,,
63,Al1 Co0.5 Cr0.5 Fe0.5 Mo0.25 Ni0.5,BCC+B2,CAST,other,,,6.3,605,,25,,,,,,,,,
63,Al1 Co1 Cr1 Fe1 Mo0.5 Ni1,B2+Sec.,CAST,other,,,7.1,715,,25,,,,,,,,,
63,Co1 Cr1 Fe1 Mo0.5 Ni1,FCC+Sec.,CAST,other,,,8.5,210,,25,,,,,,,,,
66,Al0.5 Co1 Cr1 Fe1 Ni1 Ti1,BCC+Laves,CAST,other,,,6.6,,C,25,,1600,,10,107,,,,
66,Al1 Co0.667 Cr0.667 Fe0.667 Ni0.667 Ti0.667,BCC+BCC,CAST,other,,,5.9,,C,25,,2110,,10,133,,,,
66,Al1 Co0.5 Cr0.5 Fe0.5 Ni0.5 Ti0.5,BCC+BCC,CAST,other,,,5.6,643,C,25,,1030,,5,94,,,,
66,Al1 Co1 Cr1 Fe1 Ni1 Ti1,BCC+Laves,CAST,other,0.15,,6.2,,C,25,,2280,,6,148,,,,
66,Co1 Cr1 Fe1 Ni1 Ti1,FCC,CAST,FCC,,,7.2,,C,25,,2020,,9,135,195,,,
1,Al0.133 Co1 Cr0.667 Fe0.667 Ni1 Ti0.667,FCC+Sec.,ANNEAL,other,,,7.2,717,,25,,,,,,,,,
1,Al0.133 Co1 Cr0.667 Fe0.667 Ni1 Ti0.333,FCC,ANNEAL,FCC,,,7.6,487,,25,,,,,,201,,,
1,Co1 Cr0.667 Fe0.667 Ni1 Ti0.667,FCC+Sec.,ANNEAL,other,,,7.4,654,,25,,,,,,,,,
1,Co1 Cr0.667 Fe0.667 Ni1 Ti0.333,FCC,ANNEAL,other,,,7.8,509,,25,,,,,,,,,
2,Al0.7 Co0.3 Cr1 Fe1 Ni1,FCC+BCC+B2,POWDER,other,,,6.8,624,C,25,2033,2635,8,,,,,,
3,Al0.875 Co1 Cr1 Fe1 Ni1,FCC+BCC,,other,,,6.9,,,25,,,,,,,,,
4,Al1 Co0.667 Cr0.667 Fe0.667 Ni0.667,BCC,CAST,BCC,,,6.2,402,,25,,,,,,171,,,
4,Al1 Co0.4 Cr0.4 Fe0.4 Ni0.4,BCC,CAST,BCC,,,5.6,487,,25,,,,,,152,,,
4,Al1 Co0.5 Cr0.5 Fe0.5 Ni0.5,BCC,CAST,BCC,,,5.9,432,,25,,,,,,160,,,
4,Al1 Co0.333 Cr0.333 Fe0.333 Ni0.333,BCC,CAST,BCC,,,5.3,506,,25,,,,,,145,,,
4,Al1 Co1 Cr1 Fe1 Ni1,BCC,CAST,BCC,,,6.7,395,,25,,,,,,184,,,
4,Al1 Cr1 Cu1 Fe1 Ni1,FCC+BCC,CAST,other,,,6.8,342,,25,,,,,,,,,
4,Co1 Cr1 Cu1 Fe1 Ni1,FCC,CAST,FCC,,,8.3,286,,25,,,,,,206,,,
4,Cr1 Cu1 Fe1 Mn1 Ni1,FCC+BCC,CAST,other,,,8.1,296,,25,,,,,,,,,
4,Cr1 Cu1 Fe1 Mo1 Ni1,FCC,CAST,FCC,,,8.7,263,,25,,,,,,236,,,
5,Al1 Co1 Cr1 Fe1 Ni1,BCC,CAST,BCC,,,6.7,,C,25,1251,2004,,33,,184,,,
6,Al1 C0.1 Co1 Cr1 Fe1 Ni1,BCC+Sec.,CAST,other,,,6.7,,C,25,957,2550,,11,213,,,,
6,Al1 C0.2 Co1 Cr1 Fe1 Ni1,BCC+Sec.,CAST,other,,,6.6,,C,25,906,2386,,9,151,,,,
6,Al1 C0.3 Co1 Cr1 Fe1 Ni1,BCC+Sec.,CAST,other,,,6.5,,C,25,867,2178,,8,137,,,,
6,Al1 C0.4 Co1 Cr1 Fe1 Ni1,BCC+Sec.,CAST,other,,,6.5,,C,25,1056,2375,,7,156,,,,
6,Al1 C0.5 Co1 Cr1 Fe1 Ni1,BCC+Sec.,CAST,other,,,6.4,,C,25,1060,2250,,6,181,,,,
6,Al0.667 C1 Co0.667 Cr0.667 Fe0.667 Ni0.667,BCC+Sec.,CAST,other,,,5.9,,C,25,1255,2083,,6,73,,,,
6,Al1 C1 Co1 Cr1 Fe1 Ni1,BCC+Sec.,CAST,other,,,6.2,,C,25,1251,2166,,7,75,,,,
6,Al1 Co1 Cr1 Fe1 Ni1,BCC,CAST,BCC,,,6.7,,C,25,1138,,,11,,184,,,
7,Al1 Co1 Cr1 Fe1 Mo0.1 Ni1,BCC,CAST,BCC,,,6.8,,C,25,1804,2280,,9,,188,,,
7,Al1 Co1 Cr1 Fe1 Mo0.2 Ni1,BCC+Sec.,CAST,other,,,6.9,,C,25,2456,2953,,3,,,,,
7,Al1 Co1 Cr1 Fe1 Mo0.3 Ni1,BCC+Sec.,CAST,other,,,7,,C,25,2649,3208,,3,,,,,
7,Al1 Co1 Cr1 Fe1 Mo0.4 Ni1,BCC+Sec.,CAST,other,,,7,,C,25,2670,3161,,3,,,,,
7,Al1 Co1 Cr1 Fe1 Mo0.5 Ni1,BCC+Sec.,CAST,other,,,7.1,,C,25,2757,3036,,3,,,,,
7,Al1 Co1 Cr1 Fe1 Ni1,BCC,CAST,BCC,,,6.7,,C,25,1051,,,,,184,,,
8,Al1 Co1 Cr1 Fe1 Nb0.1 Ni1,BCC,CAST,BCC,,,6.8,569,C,25,1641,3285,,17,,182,,,
8,Al1 Co1 Cr1 Fe1 Nb0.25 Ni1,BCC+Sec.,CAST,other,,,6.8,668,C,25,1959,3008,,11,,,,,
8,Al1 Co1 Cr1 Fe1 Nb0.5 Ni1,BCC+Sec.,CAST,other,,,7,747,C,25,2473,3170,,4,,,,,
8,Al1 Co1 Cr1 Fe1 Nb0.75 Ni1,BCC+Sec.,CAST,other,,,7,,,25,,,,,,,,,
8,Al1 Co1 Cr1 Fe1 Ni1,BCC,CAST,BCC,,,6.7,520,C,25,1373,3531,,25,,184,,,
9,Al0.8 Co1 Cr1 Cu1 Fe1 Ni1,FCC+BCC,CAST,other,,,7.3,270,,25,,,,,,,,,
9,Al1 Co0.5 Cr1 Fe1 Mo0.5 Ni1,BCC+Sec.,CAST,other,,,7,801,,25,,,,,,,,,
9,Al0.667 Co1 Cr0.667 Fe0.667 Mo0.333 Ni0.667,BCC+Sec.,CAST,other,,,7.2,741,,25,,,,,,,,,
9,Al0.5 Co1 Cr0.5 Fe0.5 Mo0.25 Ni0.5,FCC+BCC+Sec.,CAST,other,200,,7.3,586,,25,,,,,,,,,
9,Al1 Co1 Cr1 Fe1 Mo0.5 Ni1,BCC+Sec.,CAST,other,,,7.1,796,,25,,,,,,,,,
10,Al1 Co1 Cr1 Fe1 Mo0.5 Ni1,BCC+Sec.,CAST,other,,,7.1,755,,25,,,,,,,,,
10,Al1 Co1 Cr1 Fe0.6 Mo0.5 Ni1,BCC+Sec.,CAST,other,,,7.1,754,,25,,,,,,,,,
10,Al0.667 Co0.667 Cr0.667 Fe1 Mo0.333 Ni0.667,BCC+Sec.,CAST,other,,,7.2,635,,25,,,,,,,,,
10,Al0.5 Co0.5 Cr0.5 Fe1 Mo0.25 Ni0.5,BCC+Sec.,CAST,other,,,7.2,639,,25,,,,,,,,,
11,Al1 Co1 Cr1 Fe1 Mo0.5,B2+Sec.,CAST,other,,,6.8,857,,25,,,,,,,,,
11,Al1 Co1 Cr1 Fe1 Mo0.5 Ni1,B2+Sec.,CAST,other,,,7.1,730,,25,,,,,,,,,
11,Al1 Co1 Cr1 Fe1 Mo0.5 Ni0.5,B2+Sec.,CAST,other,,,7,708,,25,,,,,,,,,
11,Al0.667 Co0.667 Cr0.667 Fe0.667 Mo0.333 Ni1,FCC+B2+Sec.,CAST,other,,,7.2,586,,25,,,,,,,,,
11,Al0.5 Co0.5 Cr0.5 Fe0.5 Mo0.25 Ni1,FCC+B2+Sec.,CAST,other,,,7.3,395,,25,,,,,,,,,
12,Al1 Co1 Cr1 Fe1 Ni1,BCC,CAST,BCC,,,6.7,,C,25,1110,,,,,184,,,
12,Al1 Co1 Cr1 Fe1 Ni1 Si1,BCC+Sec.,CAST,other,,,5.7,,C,25,2411,2950,,1,,,,,
12,Al1 Co1 Cr1 Fe1 Ni1 Si0.2,BCC,CAST,BCC,,,6.5,,C,25,1265,2173,,14,,176,,,
12,Al1 Co1 Cr1 Fe1 Ni1 Si0.4,BCC,CAST,BCC,,,6.2,,C,25,1481,2444,,13,,169,,,
12,Al1 Co1 Cr1 Fe1 Ni1 Si0.6,BCC,CAST,BCC,,,6,,C,25,1834,2195,,3,,162,,,
12,Al1 Co1 Cr1 Fe1 Ni1 Si0.8,BCC+Sec.,CAST,other,,,5.8,,C,25,2179,2664,,2,,,,,
13,Al0.25 Co1 Cr1 Cu0.5 Fe1 Ni1 Ti0.5,FCC,CAST,FCC,,,7.4,,,25,,,,,,192,,,
13,Al0.25 Co1 Cr1 Cu0.75 Fe1 Ni1 Ti0.5,FCC,CAST,FCC,,,7.5,,C,25,750,1970,,39,103,189,,,
13,Al0.5 Co1 Cr1 Cu0.5 Fe1 Ni1 Ti0.5,FCC+BCC,CAST,other,,,7.1,,C,25,1580,2389,,17,161,,,,
13,Al0.75 Co1 Cr1 Cu0.25 Fe1 Ni1 Ti0.5,FCC+BCC,CAST,other,,,6.8,,C,25,1900,2697,,12,164,,,,
13,Co1 Cr1 Cu1 Fe1 Ni1 Ti0.5,FCC,CAST,FCC,,,7.8,,C,25,700,1650,,29,93,194,,,
14,Al1 Co1 Cr1 Fe1 Ni1 Ti1,BCC+BCC,CAST,other,,,6.2,,C,25,1860,2580,10.7,9,90,,,,
14,Al1 Co1 Cr1 Fe1 Ni1 Ti0.5,BCC+BCC,CAST,other,,,6.4,178,C,25,2260,3140,24.4,23,178,,,,
14,Al0.667 Co0.667 Cr0.667 Fe0.667 Ni0.667 Ti1,BCC+Sec.,CAST,other,,,6.1,,C,25,2220,2720,6.6,5,160,,,,
15,Al1 Co1 Cr1 Fe1 Ni1 Ti1 V1 Zr1,,CAST,other,,,6.3,780,,25,,,,,,,,,
15,Al1 Co1 Fe1 Ni1 Ti1 V1 Zr1,BCC,CAST,BCC,,,6.2,790,,25,,,,,,129,,,
15,Al1 Fe1 Ni1 Ti1 V1 Zr1,BCC,CAST,BCC,,,5.9,800,,25,,,,,,119,,,
15,Co1 Cr1 Cu1 Fe1 Ni1 Ti1 V1 Zr1,,CAST,other,,,7.1,680,,25,,,,,,,,,
15,Co1 Cr1 Fe1 Mo1 Ni1 Ti1 V1 Zr1,,CAST,other,,,7.3,850,,25,,,,,,,,,
15,Co1 Cu1 Fe1 Ni1 Ti1 V1 Zr1,,CAST,other,,,7.1,630,,25,,,,,,,,,
15,Co1 Fe1 Mo1 Ni1 Ti1 V1 Zr1,,CAST,other,,,7.3,790,,25,,,,,,,,,
15,Cu1 Fe1 Ni1 Ti1 V1 Zr1,,CAST,other,,,6.8,590,,25,,,,,,,,,
15,Fe1 Mo1 Ni1 Ti1 V1 Zr1,BCC+Sec.,CAST,other,,,7.1,740,,25,,,,,,,,,
16,Al0.1 Co1 Cr1 Fe1 Mn1 Ni1,FCC,CAST,FCC,,,7.9,180,,25,,,,,,216,,,
16,Al0.2 Co1 Cr1 Fe1 Mn1 Ni1,FCC,CAST,FCC,,,7.7,171,T,25,220,,56,,,212,,,
16,Al0.38 Co1 Cr1 Fe1 Mn1 Ni1,FCC,CAST,FCC,,,7.5,182,T,25,244,,45,,,205,,,
16,Al0.43 Co1 Cr1 Fe1 Mn1 Ni1,FCC+BCC,CAST,other,,,7.4,183,T,25,285,,35,,,,,,
16,Al0.49 Co1 Cr1 Fe1 Mn1 Ni1,FCC+BCC,CAST,other,,,7.4,220,T,25,331,,29,,,,,,
16,Al0.56 Co1 Cr1 Fe1 Mn1 Ni1,FCC+BCC,CAST,other,,,7.3,278,T,25,526,,16,,,,,,
16,Al0.62 Co1 Cr1 Fe1 Mn1 Ni1,FCC+BCC,CAST,other,,,7.2,405,T,25,833,,5,,,,,,
16,Al0.68 Co1 Cr1 Fe1 Mn1 Ni1,FCC+BCC,CAST,other,,,7.2,486,,25,,,,,,,,,
16,Al0.75 Co1 Cr1 Fe1 Mn1 Ni1,FCC+BCC,CAST,other,,,7.1,530,,25,,,,,,,,,
16,Al0.81 Co1 Cr1 Fe1 Mn1 Ni1,FCC+BCC,CAST,other,,,7,539,,25,,,,,,,,,
16,Al0.88 Co1 Cr1 Fe1 Mn1 Ni1,FCC+BCC,CAST,other,,,7,533,,25,,,,,,,,,
16,Al0.95 Co1 Cr1 Fe1 Mn1 Ni1,FCC+BCC,CAST,other,,,6.9,535,,25,,,,,,,,,
16,Al1 Co0.8 Cr0.8 Fe0.8 Mn0.8 Ni0.8,BCC,CAST,BCC,,,6.6,539,,25,,,,,,180,,,
16,Co1 Cr1 Fe1 Mn1 Ni1,FCC,CAST,FCC,,,8,176,T,25,208,,62,,,220,,,
17,Co1 Cr1 Fe1 Mn1 Ni1,FCC,CAST,FCC,300,,8,144,C,25,,,,,,220,,,
17,Co1 Cr1 Fe1 Mn1 Ni1,FCC,ANNEAL,FCC,350,,8,135,C,25,230,,,75,,220,,,
17,Co1 Cr1 Fe1 Mn1 Ni1 V0.25,FCC,CAST,FCC,120,,7.9,151,C,25,,,,,,215,,,
17,Co1 Cr1 Fe1 Mn1 Ni1 V0.25,FCC+Sec.,ANNEAL,other,130,,7.9,144,C,25,200,,,75,,,,,
17,Co1 Cr1 Fe1 Mn1 Ni1 V0.5,FCC,CAST,FCC,220,,7.8,186,C,25,,,,,,210,,,
17,Co1 Cr1 Fe1 Mn1 Ni1 V0.5,FCC,ANNEAL,FCC,250,,7.8,275,C,25,620,,,75,,210,,,
17,Co1 Cr1 Fe1 Mn1 Ni1 V0.75,FCC+Sec.,ANNEAL,other,500,,7.7,380,C,25,740,1325,,7.8,,,,,
17,Co1 Cr1 Fe1 Mn1 Ni1 V0.75,FCC+Sec.,CAST,other,500,,7.7,342,C,25,,,,,,,,,
17,Co1 Cr1 Fe1 Mn1 Ni1 V1,FCC+Sec.,ANNEAL,other,12,,7.7,636,C,25,1660,1845,,0.5,,,,,
17,Co1 Cr1 Fe1 Mn1 Ni1 V1,FCC+Sec.,CAST,other,,,7.7,650,C,25,,,,,,,,,
18,Al0.2 Cr0.667 Fe1 Mn0.667 Ni0.333,FCC+BCC,CAST,other,,,7.2,297,,25,,,,,,,,,
18,Al0.333 Cr0.667 Fe1 Mn0.667 Ni0.333,BCC,CAST,BCC,,,7,396,,25,,,,,,201,,,
19,Al1 Cr1 Fe1 Ni1,BCC+B2,CAST,other,,,6.3,472,C,25,1406,2927,,29,,,,,
19,Al1 Cr1 Fe1 Mo1 Ni1,B2+Sec.,CAST,other,,,7.2,905,,25,,,,,,,,,
19,Al1 Cr1 Fe1 Mo0.2 Ni1,BCC+B2,CAST,other,,,6.5,549,C,25,1487,3222,,29,,,,,
19,Al1 Cr1 Fe1 Mo0.5 Ni1,BCC+B2,CAST,other,,,6.8,622,C,25,1749,2644,,13,,,,,
19,Al1 Cr1 Fe1 Mo0.8 Ni1,B2+Sec.,CAST,other,,,7,854,C,25,1513,1513,,0,,,,,
20,Al0.3 Co1 Cr1 Cu1 Fe1,FCC,,FCC,,,7.7,180,,25,,,,,,194,,,
20,Al0.5 Co1 Cr1 Cu1 Fe1,FCC,,FCC,,,7.4,207,,25,,,,,,187,,,
20,Al0.8 Co1 Cr1 Cu1 Fe1,FCC+BCC,,other,,,7,271,,25,,,,,,,,,
20,Al1 Co0.769 Cr0.769 Cu0.769 Fe0.769,FCC+BCC,,other,,,6.5,476,,25,,,,,,,,,
20,Al1 Co0.667 Cr0.667 Cu0.667 Fe0.667,FCC+BCC,,other,,,6.3,510,,25,,,,,,,,,
20,Al1 Co0.556 Cr0.556 Cu0.556 Fe0.556,FCC+BCC,,other,,,6.1,557,,25,,,,,,,,,
20,Al1 Co0.5 Cr0.5 Cu0.5 Fe0.5,FCC+BCC,,other,,,5.9,567,,25,,,,,,,,,
20,Al1 Co0.435 Cr0.435 Cu0.435 Fe0.435,FCC+BCC,,other,,,5.7,603,,25,,,,,,,,,
20,Al1 Co0.4 Cr0.4 Cu0.4 Fe0.4,FCC+BCC,,other,,,5.6,624,,25,,,,,,,,,
20,Al1 Co0.357 Cr0.357 Cu0.357 Fe0.357,BCC,,BCC,,,5.5,657,,25,,,,,,139,,,
20,Al1 Co0.333 Cr0.333 Cu0.333 Fe0.333,BCC,,BCC,,,5.4,644,,25,,,,,,136,,,
20,Al1 Co1 Cr1 Cu1 Fe1,FCC+BCC,,other,,,6.8,407,,25,,,,,,,,,
20,Co1 Cr1 Cu1 Fe1,FCC,,FCC,,,8.2,134,,25,,,,,,208,,,
21,Co1 Cr1 Cu0.5 Fe1 Ni1,FCC,CAST,FCC,,,8.3,172,,25,,,,,,215,,,
22,Co1 Cr1 Cu1 Fe1 Ni1 Ti1,FCC,CAST,FCC,,,7.4,,C,25,1272,1272,2,0,,185,,,
22,Co1 Cr1 Cu1 Fe1 Ni1 Ti0.5,FCC,CAST,FCC,,,7.8,,C,25,700,1650,22,21.6,,194,,,
22,Co1 Cr1 Cu1 Fe1 Ni1 Ti0.8,FCC+Sec.,CAST,other,,,7.6,,C,25,1042,1848,3,2.11,,,,,
23,Al0.5 B0.2 Co1 Cr1 Cu1 Fe1 Ni1,,CAST,other,,,7.5,415,,25,,,,,,,,,
23,Al0.5 B0.6 Co1 Cr1 Cu1 Fe1 Ni1,,CAST,other,,,7.3,505,,25,,,,,,,,,
23,Al0.5 B1 Co1 Cr1 Cu1 Fe1 Ni1,,CAST,other,,,7.1,736,,25,,,,,,,,,
23,Al0.5 Co1 Cr1 Cu1 Fe1 Ni1,,CAST,other,,,7.6,300,,25,,,,,,,,,
24,Al0.5 Co1 Cr1 Cu1 Fe1 Ni1,FCC,CAST,FCC,,,7.6,225,,25,,,,,,189,,,
24,Al0.5 Co1 Cr1 Cu1 Fe1 Ni1 Ti1,FCC+BCC+Sec.,CAST,other,,,7,636,,25,,,,,,,,,
24,Al0.5 Co1 Cr1 Cu1 Fe1 Ni1 Ti0.2,FCC,CAST,FCC,,,7.5,272,,25,,,,,,185,,,
24,Al0.5 Co1 Cr1 Cu1 Fe1 Ni1 Ti0.4,FCC,CAST,FCC,,,7.3,321,,25,,,,,,182,,,
24,Al0.5 Co1 Cr1 Cu1 Fe1 Ni1 Ti0.6,FCC+BCC,CAST,other,,,7.2,458,,25,,,,,,,,,
24,Al0.5 Co1 Cr1 Cu1 Fe1 Ni1 Ti0.8,FCC+BCC+Sec.,CAST,other,,,7.1,590,,25,,,,,,,,,
24,Al0.417 Co0.833 Cr0.833 Cu0.833 Fe0.833 Ni0.833 Ti1,FCC+BCC+Sec.,CAST,other,,,6.9,646,,25,,,,,,,,,
24,Al0.357 Co0.714 Cr0.714 Cu0.714 Fe0.714 Ni0.714 Ti1,FCC+BCC+B2+Sec.,CAST,other,,,6.8,664,,25,,,,,,,,,
24,Al0.312 Co0.625 Cr0.625 Cu0.625 Fe0.625 Ni0.625 Ti1,FCC+BCC+B2+Sec.,CAST,other,,,6.7,657,,25,,,,,,,,,
24,Al0.278 Co0.556 Cr0.556 Cu0.556 Fe0.556 Ni0.556 Ti1,FCC+BCC+B2+Sec.,CAST,other,,,6.6,667,,25,,,,,,,,,
24,Al0.25 Co0.5 Cr0.5 Cu0.5 Fe0.5 Ni0.5 Ti1,FCC+BCC+B2+Sec.,CAST,other,,,6.5,696,,25,,,,,,,,,
25,Al0.5 Co1 Cr1 Cu1 Fe1 Ni1,FCC,CAST,FCC,,,7.6,215,,25,,,,,,189,,,
25,Al0.5 Co1 Cr1 Cu1 Fe1 Ni1 V0.2,FCC,CAST,FCC,,,7.6,204,,25,,,,,,186,,,
25,Al0.5 Co1 Cr1 Cu1 Fe1 Ni1 V0.4,FCC+BCC,CAST,other,,,7.5,231,,25,,,,,,,,,
25,Al0.5 Co1 Cr1 Cu1 Fe1 Ni1 V0.6,FCC+BCC+Sec.,CAST,other,,,7.5,328,,25,,,,,,,,,
25,Al0.5 Co1 Cr1 Cu1 Fe1 Ni1 V0.8,FCC+BCC+Sec.,CAST,other,,,7.4,447,,25,,,,,,,,,
25,Al0.5 Co1 Cr1 Cu1 Fe1 Ni1 V1,FCC+BCC+Sec.,CAST,other,,,7.4,639,,25,,,,,,,,,
25,Al0.417 Co0.833 Cr0.833 Cu0.833 Fe0.833 Ni0.833 V1,BCC,CAST,BCC,,,7.3,579,,25,,,,,,177,,,
25,Al0.357 Co0.714 Cr0.714 Cu0.714 Fe0.714 Ni0.714 V1,BCC,CAST,BCC,,,7.3,577,,25,,,,,,175,,,
25,Al0.312 Co0.625 Cr0.625 Cu0.625 Fe0.625 Ni0.625 V1,BCC,CAST,BCC,,,7.2,594,,25,,,,,,174,,,
25,Al0.278 Co0.556 Cr0.556 Cu0.556 Fe0.556 Ni0.556 V1,BCC,CAST,BCC,,,7.2,597,,25,,,,,,172,,,
25,Al0.25 Co0.5 Cr0.5 Cu0.5 Fe0.5 Ni0.5 V1,BCC,CAST,BCC,,,7.2,587,,25,,,,,,171,,,
26,Al1 Co1 Cr1 Cu1 Fe1 Ni1,FCC+BCC,CAST,other,,,7.1,472,,25,,,,,,,,,
26,Al1 Co1 Cu1 Fe1 Nd1 Ni1,Other,CAST,other,,,7,578,,25,,,,,,,,,
26,Al1 Co1 Cu1 Fe1 Ni1,FCC+BCC,CAST,other,,,7,536,,25,,,,,,,,,
26,Al1 Co1 Cu1 Fe1 Ni1 Si1,FCC+BCC,CAST,other,,,5.9,682,,25,,,,,,,,,
26,Al1 Co1 Cu1 Fe1 Ni1 Ti1,FCC+BCC,CAST,other,,,6.5,626,,25,,,,,,,,,
26,Al1 Co1 Cu1 Fe1 Ni1 Zr1,FCC+BCC+Sec.,CAST,other,,,6.9,472,,25,,,,,,,,,
28,Al1 Co1 Cr1 Cu1 Fe1 Mn1 Ni1,FCC+BCC+Sec.,CAST,other,,,7.1,,C,25,1005,,15,,,,,,
28,Al1 Co1 Cr1 Cu1 Fe1 Ni1,FCC+BCC,CAST,other,,,7.1,,C,25,1303,,24,,,,,,
28,Al1 Co1 Cr1 Cu1 Fe1 Ni1 Ti1,FCC+BCC+BCC,CAST,other,,,6.6,,C,25,1234,,9,,,,,,
28,Al1 Co1 Cr1 Cu1 Fe1 Ni1 V1,FCC+BCC,CAST,other,,,6.9,,C,25,1469,,16,,,,,,
29,Al1 Co1 Cr1 Cu1 Ni1 Ti1,BCC,,BCC,,,6.4,,C,25,,1495,,8,36,157,,,
29,Al1 Co1 Cr1 Cu1 Ni1 Ti1 Y1,Other,CAST,other,,,5.8,,C,25,,1192,,4,37,,,,
29,Al1 Co1 Cr1 Cu1 Ni1 Ti1 Y0.5,Other,CAST,other,,,6.1,,C,25,,1025,,3,36,,,,
29,Al1 Co1 Cr1 Cu1 Ni1 Ti1 Y0.8,Other,CAST,other,,,5.9,,C,25,,1325,,5,38,,,,
30,Co1 Cu1 Fe1 Ni1,FCC,CAST,FCC,,,8.6,,T,25,,480,,15,,187,,,
30,Co1 Cu1 Fe1 Ni1 Sn0.02,FCC,CAST,FCC,,,8.6,,T,25,,548,,17,,185,,,
30,Co1 Cu1 Fe1 Ni1 Sn0.04,FCC+Sec.,CAST,other,,,8.6,,T,25,,594,,18,,,,,
30,Co1 Cu1 Fe1 Ni1 Sn0.05,FCC+Sec.,CAST,other,,,8.6,,T,25,,615,,20,,,,,
30,Co1 Cu1 Fe1 Ni1 Sn0.07,FCC+Sec.,CAST,other,,,8.6,,T,25,,632,,19,,,,,
30,Co1 Cu1 Fe1 Ni1 Sn0.1,FCC+Sec.,CAST,other,,,8.6,,T,25,,602,,5,,,,,
30,Co1 Cu1 Fe1 Ni1 Sn0.2,FCC+Sec.,CAST,other,,,8.5,,T,25,,261,,2,,,,,
30,Co1 Cu1 Fe1 Ni1 Sn0.5,FCC+Sec.,CAST,other,,,8.3,,,25,,,,,,,,,
31,Co1 Cu1 Fe1 Mn1 Ni1,FCC,CAST,FCC,,,8.4,208,T,25,,478,,14,,189,,,
31,Co1 Cu1 Fe1 Mn1 Ni1 Sn0.03,FCC,CAST,FCC,,,8.4,192,T,25,,465,,18,,187,,,
31,Co1 Cu1 Fe1 Mn1 Ni1 Sn0.05,FCC+Sec.,CAST,other,,,8.4,205,T,25,,475,,12,,,,,
31,Co1 Cu1 Fe1 Mn1 Ni1 Sn0.08,FCC+Sec.,CAST,other,,,8.3,219,T,25,,425,,7,,,,,
31,Co1 Cu1 Fe1 Mn1 Ni1 Sn0.1,FCC+Sec.,CAST,other,,,8.3,253,T,25,,470,,6,,,,,
31,Co1 Cu1 Fe1 Mn1 Ni1 Sn0.2,FCC+Sec.,CAST,other,,,8.3,319,T,25,,368,,2,,,,,
32,Al1 Cr1 Cu1 Fe1 Ni1,FCC+BCC,ANNEAL,other,,,6.8,495,,25,,,,,,,,,
32,Al1 Cr1 Cu1 Fe1 Ni0.6,FCC+BCC,ANNEAL,other,,,6.6,496,,25,,,,,,,,,
32,Al1 Cr1 Cu1 Fe1 Ni0.8,FCC+BCC,ANNEAL,other,,,6.7,486,,25,,,,,,,,,
32,Al0.833 Cr0.833 Cu0.833 Fe0.833 Ni1,FCC+BCC,ANNEAL,other,,,6.8,407,,25,,,,,,,,,
32,Al0.714 Cr0.714 Cu0.714 Fe0.714 Ni1,FCC+BCC,ANNEAL,other,,,6.9,367,,25,,,,,,,,,
32,Co1 Cr1 Cu1 Fe1 Ni1,FCC,,FCC,,,8.3,286,C,25,230,888,51,,,206,,,
33,Al0.1 Cr0.5 Cu0.5 Fe0.5 Ni1,FCC,,FCC,,,8,,,25,,,,,,197,,,
33,Al0.2 Cr0.5 Cu0.5 Fe0.5 Ni1,FCC,,FCC,,,7.8,,,25,,,,,,190,,,
33,Al0.3 Cr0.5 Cu0.5 Fe0.5 Ni1,FCC,,FCC,,,7.5,,,25,,,,,,185,,,
33,Al0.4 Cr0.5 Cu0.5 Fe0.5 Ni1,FCC,,FCC,,,7.3,,,25,,,,,,179,,,
33,Al0.6 Cr0.5 Cu0.5 Fe0.5 Ni1,FCC+BCC,,other,,,6.9,,,25,,,,,,,,,
33,Al0.5 Cr0.5 Cu0.5 Fe0.5 Ni1,FCC+BCC,,other,,,7.1,,,25,,,,,,,,,
34,Al1 Cr1 Cu1 Fe1 Ni1 Ti1,BCC+BCC+Sec.,ANNEAL,other,,,6.3,,C,25,,1219,,,,,,,
35,Al1 Cu0.889 Fe0.667 Ni0.889 Ti1,FCC,CAST,FCC,,,5.9,516,C,25,980,1326,,7,145,131,,,
35,Al1 Cu0.889 Fe0.667 Ni0.889 Ti1,FCC,CAST,FCC,,,5.9,516,C,25,980,1326,,7,145,131,,,
35,Al1 Cu1 Fe1 Ni1 Ti1,FCC,CAST,FCC,,,6.1,516,C,25,1074,1617,,8,146,137,,,
35,Al1 Cu1 Ni1 Ti1,FCC,CAST,FCC,,,5.7,537,C,25,300,536,,0.85,108,122,,,
36,Al1 Cu0.062 Li0.062 Mg0.062 Zn0.062,FCC+Sec.,CAST,other,,,2.9,,C,25,488,879,17,,,,,,
36,Al1 Li0.062 Mg0.062 Sn0.062 Zn0.062,FCC+Sec.,CAST,other,,,3,,C,25,415,836,16,,,,,,
36,Al1 Cu0.2 Li0.5 Mg1 Zn0.5,Other,CAST,other,,,2.7,,,25,,,,,,,,,
36,Al1 Cu0.5 Li0.5 Mg1 Sn0.2,Other,CAST,other,,,3,,,25,,,,,,,,,
36,Al1 Li0.5 Mg1 Sn0.2 Zn0.5,FCC+Sec.,CAST,other,,,2.9,,C,25,546,546,,,,,,,
36,Al1 Li1 Mg1 Sn1 Zn1,FCC+HCP+Sec.,CAST,other,,,3.9,,C,25,600,615,1,,,,,,
38,Al0.667 Li0.667 Mg0.333 Sc0.667 Ti1,FCC+HCP,,other,,,2.7,591,,25,,,,,,,,,
39,Al0.214 Nb0.714 Ta0.571 Ti1 V0.143 Zr0.929,BCC,OTHER,BCC,180,,7.7,500,C,25,1965,2061,5,,,107,,,
39,Al0.214 Nb0.714 Ta0.571 Ti1 V0.143 Zr0.929,BCC,OTHER,BCC,,,7.7,,C,800,678,693,50,,,107,,,
39,Al0.214 Nb0.714 Ta0.571 Ti1 V0.143 Zr0.929,BCC,OTHER,BCC,,,7.7,,C,1000,166,189,50,,,107,,,
39,Al0.214 Nb0.714 Ta0.714 Ti1 Zr0.929,BCC,OTHER,BCC,200,,8.1,490,C,25,1965,2054,5,,,110,,,
39,Al0.214 Nb0.714 Ta0.714 Ti1 Zr0.929,BCC,OTHER,BCC,,,8.1,,C,800,362,397,50,,,110,,,
39,Al0.214 Nb0.714 Ta0.714 Ti1 Zr0.929,BCC,OTHER,BCC,,,8.1,,C,1000,236,247,50,,,110,,,
39,Al0.4 Hf0.6 Nb1 Ta1 Ti1 Zr1,BCC,OTHER,BCC,140,,9.1,500,C,25,1841,2269,10,,,107,,,
39,Al0.4 Hf0.6 Nb1 Ta1 Ti1 Zr1,BCC,OTHER,BCC,,,9.1,,C,800,796,834,50,,,107,,,
39,Al0.4 Hf0.6 Nb1 Ta1 Ti1 Zr1,BCC,OTHER,BCC,,,9.1,,C,1000,298,455,50,,,107,,,
39,Al0.333 Nb0.667 Ta0.533 Ti1 V0.133 Zr0.667,BCC,OTHER,BCC,100,,7.6,530,C,25,2035,2105,5,,,109,,,
39,Al0.333 Nb0.667 Ta0.533 Ti1 V0.133 Zr0.667,BCC,OTHER,BCC,,,7.6,,C,800,796,851,50,,,109,,,
39,Al0.333 Nb0.667 Ta0.533 Ti1 V0.133 Zr0.667,BCC,OTHER,BCC,,,7.6,,C,1000,220,225,50,,,109,,,
39,Al1 Mo0.5 Nb1 Ta0.5 Ti1 Zr1,BCC+B2,OTHER,other,75,,7.1,591,C,25,2000,2368,10,,,,,,
39,Al1 Mo0.5 Nb1 Ta0.5 Ti1 Zr1,BCC+B2,OTHER,other,,,7.1,,C,800,1597,1810,11,,,,,,
39,Al1 Mo0.5 Nb1 Ta0.5 Ti1 Zr1,BCC+B2,OTHER,other,,,7.1,,C,1000,745,772,50,,,,,,
39,Al1 Mo0.5 Nb1 Ta0.5 Ti1 Zr1,BCC+B2,OTHER,other,,,7.1,,C,1200,250,,50,,,,,,
39,Al0.667 Nb1 Ta0.333 Ti1 Zr0.333,BCC,OTHER,BCC,2000,,6.8,408,C,25,1280,1367,4,,,105,,,
39,Al0.667 Nb1 Ta0.333 Ti1 Zr0.333,BCC,OTHER,BCC,,,6.8,,C,800,728,1000,12,,,105,,,
39,Al0.667 Nb1 Ta0.333 Ti1 Zr0.333,BCC,OTHER,BCC,,,6.8,,C,1000,403,415,50,,,105,,,
40,Al0.3 Hf1 Nb1 Ta1 Ti1 Zr1,BCC,CAST,BCC,105,,9.5,353,C,25,1188,,50,,63,105,,,
40,Al0.5 Hf1 Nb1 Ta1 Ti1 Zr1,BCC,CAST,BCC,86,,9.3,396,C,25,1302,,46,,97,104,,,
40,Al0.75 Hf1 Nb1 Ta1 Ti1 Zr1,BCC,CAST,BCC,89,,9.1,427,C,25,1415,2050,30,,102,103,,,
40,Al1 Hf1 Nb1 Ta1 Ti1 Zr1,BCC+Sec.,CAST,other,92,,8.9,441,C,25,1489,1900,21,,103,,,,
40,Hf1 Nb1 Ta1 Ti1 Zr1,BCC,CAST,BCC,120,,9.9,295,C,25,1073,,50,,55,107,,,
41,Al0.25 Mo1 Nb1 Ti1 V1,BCC,CAST,BCC,,,7.1,460,C,25,1250,1500,13,,,161,,,
41,Al0.5 Mo1 Nb1 Ti1 V1,BCC,CAST,BCC,,,6.8,487,C,25,1625,1800,11,,,156,,,
41,Al0.75 Mo1 Nb1 Ti1 V1,BCC,CAST,BCC,,,6.6,517,C,25,1260,1300,8,,,151,,,
41,Al1 Mo1 Nb1 Ti1 V1,BCC,CAST,BCC,,,6.4,537,C,25,1375,1400,3,,,147,,,
41,Mo1 Nb1 Ti1 V1,BCC,CAST,BCC,,,7.3,441,C,25,1200,2050,26,,,167,,,
42,Al0.25 Nb1 Ta1 Ti1 V1,BCC,CAST,BCC,,,8.8,,C,25,1330,,,,,130,,,
42,Al0.5 Nb1 Ta1 Ti1 V1,BCC,CAST,BCC,,,8.5,,C,25,1014,,,,,127,,,
42,Al1 Nb1 Ta1 Ti1 V1,BCC,CAST,BCC,,,7.9,,C,25,993,,,,,122,,,
42,Nb1 Ta1 Ti1 V1,BCC,CAST,BCC,,,9.2,,C,25,1092,,,,,134,,,
43,Al1 Nb1 Ti1 V1,BCC,ANNEAL,BCC,350,,5.5,448,C,25,1020,1318,,5,,104,,,
43,Al1 Nb1 Ti1 V1,BCC,ANNEAL,BCC,,,5.5,,C,600,810,1050,,12,,104,,,
43,Al1 Nb1 Ti1 V1,BCC,ANNEAL,BCC,,,5.5,,C,800,685,,,50,,104,,,
43,Al1 Nb1 Ti1 V1,BCC,ANNEAL,BCC,,,5.5,,C,1000,158,,,50,,104,,,
44,Cr1 Mo0.5 Nb1 Ta0.5 Ti1 Zr1,BCC+BCC+Sec.,OTHER,other,,,8,540,C,25,1595,2046,5,,,,,,
44,Cr1 Mo0.5 Nb1 Ta0.5 Ti1 Zr1,BCC+BCC+Sec.,OTHER,other,,,8,,C,800,983,1100,5.5,,,,,,
44,Cr1 Mo0.5 Nb1 Ta0.5 Ti1 Zr1,BCC+BCC+Sec.,OTHER,other,,,8,,C,1000,546,630,50,,,,,,
44,Cr1 Mo0.5 Nb1 Ta0.5 Ti1 Zr1,BCC+BCC+Sec.,OTHER,other,,,8,,C,1200,170,190,50,,,,,,
45,Cr1 Nb1 Ti1 V1 Zr1,BCC+Sec.,OTHER,other,,,6.6,482,C,25,1298,,3,,,,,,
45,Cr1 Nb1 Ti1 V1 Zr1,BCC+Sec.,OTHER,other,,,6.6,,C,600,1230,,10,,,,,,
45,Cr1 Nb1 Ti1 V1 Zr1,BCC+Sec.,OTHER,other,,,6.6,,C,800,615,,50,,,,,,
45,Cr1 Nb1 Ti1 V1 Zr1,BCC+Sec.,OTHER,other,,,6.6,,C,1000,259,,50,,,,,,
45,Cr1 Nb1 Ti1 Zr1,BCC+Sec.,OTHER,other,,,6.6,418,C,25,1260,,6,,,,,,
45,Cr1 Nb1 Ti1 Zr1,BCC+Sec.,OTHER,other,,,6.6,,C,600,1035,,50,,,,,,
45,Cr1 Nb1 Ti1 Zr1,BCC+Sec.,OTHER,other,,,6.6,,C,800,300,,50,,,,,,
45,Cr1 Nb1 Ti1 Zr1,BCC+Sec.,OTHER,other,,,6.6,,C,1000,115,,50,,,,,,
45,Nb0.5 Ti0.5 V1 Zr0.5,BCC,OTHER,BCC,550,,6.4,304,C,25,918,,50,,,105,,,
45,Nb0.5 Ti0.5 V1 Zr0.5,BCC,OTHER,BCC,,,6.4,,C,600,571,,50,,,105,,,
45,Nb0.5 Ti0.5 V1 Zr0.5,BCC,OTHER,BCC,,,6.4,,C,800,240,,50,,,105,,,
45,Nb0.5 Ti0.5 V1 Zr0.5,BCC,OTHER,BCC,,,6.4,,C,1000,72,,50,,,105,,,
45,Nb1 Ti1 V1 Zr1,BCC,OTHER,BCC,550,,6.5,335,C,25,1105,,50,,,100,,,
45,Nb1 Ti1 V1 Zr1,BCC,OTHER,BCC,,,6.5,,C,600,834,,50,,,100,,,
45,Nb1 Ti1 V1 Zr1,BCC,OTHER,BCC,,,6.5,,C,800,187,,50,,,100,,,
45,Nb1 Ti1 V1 Zr1,BCC,OTHER,BCC,,,6.5,,C,1000,58,,50,,,100,,,
47,Hf0.5 Mo0.5 Nb1 Ti1 Zr1,BCC,CAST,BCC,,,7.9,,C,25,1176,1538,,,,115,,,
47,C0.1 Hf0.5 Mo0.5 Nb1 Ti1 Zr1,BCC+Sec.,CAST,other,,,7.8,,C,25,1183,2139,38,,,,,,
47,C0.3 Hf0.5 Mo0.5 Nb1 Ti1 Zr1,BCC+Sec.,CAST,other,,,7.7,,C,25,1201,1965,33,,,,,,
48,Hf1 Mo0.25 Nb1 Ta1 Ti1 Zr1,BCC,CAST,BCC,,,9.9,395,C,25,1112,,50,,96,115,,,
48,Hf1 Mo0.5 Nb1 Ta1 Ti1 Zr1,BCC,CAST,BCC,,,9.9,480,C,25,1317,,50,,102,123,,,
48,Hf1 Mo0.75 Nb1 Ta1 Ti1 Zr1,BCC,CAST,BCC,,,9.9,492,C,25,1373,,50,,109,130,,,
48,Hf1 Mo1 Nb1 Ta1 Ti1 Zr1,BCC,CAST,BCC,,,9.9,505,C,25,1512,1800,12,,115,137,,,
48,Hf1 Nb1 Ta1 Ti1 Zr1,BCC,CAST,BCC,,,9.9,335,C,25,1015,,50,,85,107,,,
49,Hf1 Mo1 Nb1 Ta1 Ti1 Zr1,BCC,CAST,BCC,,,9.9,505,C,25,1512,,12,,,137,,,
49,Hf1 Mo1 Nb1 Ta1 Ti1 Zr1,BCC,CAST,BCC,,,9.9,,C,800,1007,,23,,,137,,,
49,Hf1 Mo1 Nb1 Ta1 Ti1 Zr1,BCC,CAST,BCC,,,9.9,,C,1000,814,,30,,,137,,,
49,Hf1 Mo1 Nb1 Ta1 Ti1 Zr1,BCC,CAST,BCC,,,9.9,,C,1200,556,,30,,,137,,,
49,Hf1 Mo1 Ta1 Ti1 Zr1,BCC,CAST,BCC,,,10.2,542,C,25,1600,1743,4,,,143,,,
49,Hf1 Mo1 Ta1 Ti1 Zr1,BCC,CAST,BCC,,,10.2,,C,800,1045,1446,19,,,143,,,
49,Hf1 Mo1 Ta1 Ti1 Zr1,BCC,CAST,BCC,,,10.2,,C,1000,855,,30,,,143,,,
49,Hf1 Mo1 Ta1 Ti1 Zr1,BCC,CAST,BCC,,,10.2,,C,1200,404,,30,,,143,,,
50,Hf1 Mo1 Nb1 Ti1 Zr1,BCC,ANNEAL,BCC,,,8.7,,C,25,1575,1640,9,,,128,,,
50,Hf1 Mo1 Nb1 Ti1 Zr1,BCC,ANNEAL,BCC,,,8.7,,C,800,825,1095,50,,,128,,,
50,Hf1 Mo1 Nb1 Ti1 Zr1,BCC,ANNEAL,BCC,,,8.7,,C,1000,635,654,50,,,128,,,
50,Hf1 Mo1 Nb1 Ti1 Zr1,BCC,ANNEAL,BCC,,,8.7,,C,1200,187,194,50,,,128,,,
50,Hf1 Mo1 Nb1 Ti1 Zr1,BCC,CAST,BCC,,,8.7,,C,25,1719,1803,10,,,128,,,
51,Hf1 Nb1 Si0.5 Ti1 V1,BCC+Sec.,CAST,other,,,7.8,,C,800,875,,50,,,,,,
51,Hf1 Nb1 Si0.5 Ti1 V1,BCC+Sec.,CAST,other,,,7.8,,C,1000,240,,50,,,,,,
51,Hf1 Nb1 Si0.5 Ti1 V1,BCC+Sec.,CAST,other,,,7.8,490,C,25,1399,1608,11,,,,,,
52,Hf0.333 Nb0.333 Ta0.333 Ti1 Zr0.667,BCC,CAST,BCC,,,8.2,301,T,25,903,990,19,,,103,,,
53,Hf1 Nb1 Ta1 Ti1 Zr1,BCC,OTHER,BCC,,,9.9,,C,25,929,,50,,,107,,,
53,Hf1 Nb1 Ta1 Ti1 Zr1,BCC,OTHER,BCC,,,9.9,,C,400,790,,50,,,107,,,
53,Hf1 Nb1 Ta1 Ti1 Zr1,BCC,OTHER,BCC,,,9.9,,C,600,675,,50,,,107,,,
53,Hf1 Nb1 Ta1 Ti1 Zr1,BCC,OTHER,BCC,,,9.9,,C,800,535,,50,,,107,,,
53,Hf1 Nb1 Ta1 Ti1 Zr1,BCC,OTHER,BCC,,,9.9,,C,1000,295,,50,,,107,,,
53,Hf1 Nb1 Ta1 Ti1 Zr1,BCC,OTHER,BCC,,,9.9,,C,1200,92,,50,,,107,,,
55,Hf1 Nb1 Ti1 Zr1,BCC,CAST,BCC,,,8.4,,T,25,879,969,,14.9,,89,,,
56,Mo1 Nb1 Ta1 V1,BCC,ANNEAL,BCC,200,,10.7,504,C,25,1525,2400,21,,,186,,,
57,Mo1 Nb1 Ta1 V1 W1,BCC,CAST,BCC,80,,12.4,536,C,25,1246,1270,2,,,229,,,
57,Mo1 Nb1 Ta1 V1 W1,BCC,CAST,BCC,,,12.4,,C,600,862,,13,,,229,,,
57,Mo1 Nb1 Ta1 V1 W1,BCC,CAST,BCC,,,12.4,,C,800,846,,17,,,229,,,
57,Mo1 Nb1 Ta1 V1 W1,BCC,CAST,BCC,,,12.4,,C,1000,842,,19,,,229,,,
57,Mo1 Nb1 Ta1 V1 W1,BCC,CAST,BCC,,,12.4,,C,1200,735,,7.5,,,229,,,
57,Mo1 Nb1 Ta1 V1 W1,BCC,CAST,BCC,,,12.4,,C,1400,656,,40,,,229,,,
57,Mo1 Nb1 Ta1 V1 W1,BCC,CAST,BCC,,,12.4,,C,1600,477,,40,,,229,,,
57,Mo1 Nb1 Ta1 W1,BCC,CAST,BCC,200,,13.7,454,C,25,1058,1211,2,,,250,,,
57,Mo1 Nb1 Ta1 W1,BCC,CAST,BCC,,,13.7,,C,600,561,,40,,,250,,,
57,Mo1 Nb1 Ta1 W1,BCC,CAST,BCC,,,13.7,,C,800,552,,40,,,250,,,
57,Mo1 Nb1 Ta1 W1,BCC,CAST,BCC,,,13.7,,C,1000,548,,40,,,250,,,
57,Mo1 Nb1 Ta1 W1,BCC,CAST,BCC,,,13.7,,C,1200,506,,40,,,250,,,
57,Mo1 Nb1 Ta1 W1,BCC,CAST,BCC,,,13.7,,C,1400,421,,40,,,250,,,
57,Mo1 Nb1 Ta1 W1,BCC,CAST,BCC,,,13.7,,C,1600,405,,40,,,250,,,
58,Mo0.3 Nb1 Ti1 V1 Zr1,BCC,ANNEAL,BCC,,,6.7,,C,25,1289,,,42,,114,,,
58,Mo0.5 Nb1 Ti1 V1 Zr1,BCC,ANNEAL,BCC,,,6.8,,C,25,1473,,,32,,122,,,
58,Mo0.7 Nb1 Ti1 V1 Zr1,BCC,ANNEAL,BCC,,,6.9,,C,25,1706,,,32,,130,,,
58,Mo1 Nb0.769 Ti0.769 V0.769 Zr0.769,BCC,ANNEAL,BCC,,,7.3,,C,25,1496,,,30,,150,,,
58,Mo1 Nb0.667 Ti0.667 V0.667 Zr0.667,BCC,ANNEAL,BCC,,,7.4,,C,25,1603,,,20,,156,,,
58,Mo1 Nb0.588 Ti0.588 V0.588 Zr0.588,BCC,ANNEAL,BCC,,,7.5,,C,25,1645,,,15,,161,,,
58,Mo1 Nb0.5 Ti0.5 V0.5 Zr0.5,BCC,ANNEAL,BCC,,,7.6,,C,25,1765,,,12,,169,,,
58,Mo1 Nb1 Ti1 V1 Zr1,BCC,ANNEAL,BCC,,,7.1,,C,25,1779,,,32,,141,,,
58,Mo1 Nb1 Ti1 V0.3 Zr1,BCC,ANNEAL,BCC,,,7.2,,C,25,1455,,,25,,142,,,
58,Mo0.1 Nb1 Ti1 V0.3 Zr1,BCC,ANNEAL,BCC,,,6.6,,C,25,932,,,45,,102,,,
58,Mo0.3 Nb1 Ti1 V0.3 Zr1,BCC,ANNEAL,BCC,,,6.8,,C,25,1312,,,50,,112,,,
58,Mo0.5 Nb1 Ti1 V0.3 Zr1,BCC,ANNEAL,BCC,,,6.9,,C,25,1301,,,43,,122,,,
58,Mo0.7 Nb1 Ti1 V0.3 Zr1,BCC,ANNEAL,BCC,,,7.1,,C,25,1436,,,27,,130,,,
58,Mo1 Nb0.769 Ti0.769 V0.231 Zr0.769,BCC,ANNEAL,BCC,,,7.4,,C,25,1603,,,20,,153,,,
58,Mo1 Nb0.667 Ti0.667 V0.2 Zr0.667,BCC,ANNEAL,BCC,,,7.5,,C,25,1576,,,8,,159,,,
58,Nb1 Ti1 V0.3 Zr1,BCC,ANNEAL,BCC,,,6.5,,C,25,866,,,45,,96,,,
58,Nb1 Ti1 V1 Zr1,BCC,ANNEAL,BCC,,,6.5,,C,25,1104,,,50,,100,,,
59,Mo1 Nb1 Ti1 V0.25 Zr1,BCC,CAST,BCC,,,7.3,,C,25,1776,3893,30,,,142,,,
59,Mo1 Nb1 Ti1 V0.5 Zr1,BCC,CAST,BCC,,,7.2,,C,25,1647,3307,28,,,142,,,
59,Mo1 Nb1 Ti1 V0.75 Zr1,BCC,CAST,BCC,,,7.2,,C,25,1708,3929,29,,,141,,,
59,Mo1 Nb1 Ti1 V1 Zr1,BCC,CAST,BCC,,,7.1,,C,25,1786,3828,26,,,141,,,
59,Mo0.667 Nb0.667 Ti0.667 V1 Zr0.667,BCC,CAST,BCC,,,7.1,,C,25,1735,3300,20,,,140,,,
59,Mo0.5 Nb0.5 Ti0.5 V1 Zr0.5,BCC,CAST,BCC,,,7,,C,25,1538,3176,23,,,139,,,
59,Mo0.333 Nb0.333 Ti0.333 V1 Zr0.333,BCC,CAST,BCC,,,6.9,,C,25,1418,2508,24,,,138,,,
59,Mo1 Nb1 Ti1 Zr1,BCC,CAST,BCC,,,7.3,,C,25,1592,3450,34,,,143,,,
60,Co1 Fe1 Mo0.2 Ni1 V1,FCC+Sec.,CAST,other,,,8,267,,25,,,,,,,,,
60,Co1 Fe1 Mo0.4 Ni1 V1,FCC+Sec.,CAST,other,,,8.1,402,,25,,,,,,,,,
60,Co1 Fe1 Mo0.6 Ni1 V1,FCC+Sec.,CAST,other,,,8.2,557,,25,,,,,,,,,
60,Co1 Fe1 Mo0.8 Ni1 V1,FCC+Sec.,CAST,other,,,8.3,606,,25,,,,,,,,,
60,Co0.833 Fe0.833 Mo0.833 Ni1 V0.833,FCC+Sec.,CAST,other,,,8.4,602,,25,,,,,,,,,
60,Co0.714 Fe0.714 Mo0.714 Ni1 V0.714,FCC+Sec.,CAST,other,,,8.5,538,,25,,,,,,,,,
60,Co0.625 Fe0.625 Mo0.625 Ni1 V0.625,FCC+Sec.,CAST,other,,,8.5,520,,25,,,,,,,,,
60,Co0.556 Fe0.556 Mo0.556 Ni1 V0.556,FCC+Sec.,CAST,other,,,8.5,510,,25,,,,,,,,,
60,Co0.5 Fe0.5 Mo0.5 Ni1 V0.5,FCC+Sec.,CAST,other,,,8.5,382,,25,,,,,,,,,
60,Co1 Fe1 Mo1 Ni1 V1,FCC+Sec.,CAST,other,,,8.4,625,,25,,,,,,,,,
60,Co1 Fe1 Ni1 V1,FCC,CAST,FCC,,,7.8,238,,25,,,,,,184,,,
61,Al0.125 Co1 Cr1 Cu1 Fe1 Mn1 Ni1 Ti1 V1,FCC+BCC,CAST,other,,,7.2,,C,25,1862,2431,1,,164,,,,
61,Al0.25 Co1 Cr1 Cu1 Fe1 Mn1 Ni1 Ti1 V1,BCC,CAST,BCC,,,7.1,,C,25,1465,2016,2,,190,174,,,
61,Al0.667 Co1 Cr1 Cu1 Fe1 Mn1 Ni1 Ti1 V1,BCC+Sec.,CAST,other,,,6.8,,C,25,1461,1461,1,,163,,,,
61,Co1 Cr1 Cu1 Fe1 Mn1 Ni1 Ti1 V1,FCC+BCC+Sec.,CAST,other,,,7.3,,C,25,1312,1312,1,,74,,,,
62,Cu1 Mn1 Ni1 Zn0.333,FCC,CAST,FCC,,,8.3,147,C,25,215,,60,,,167,,,
62,Cu1 Mn1 Ni1 Zn0.25,FCC,CAST,FCC,,,8.3,109,C,25,140,,65,,,169,,,
62,Al0.111 Cu1 Mn1 Ni1,FCC+Sec.,CAST,other,,,8.1,241,C,25,515,,40,,,,,,
62,Cu1 Mn1 Ni1 Sn0.111,FCC+Sec.,CAST,other,,,8.3,318,C,25,630,,20,,,,,,
62,Al0.053 Cu1 Mn1 Ni1,FCC,CAST,FCC,,,8.3,166,C,25,330,,45,,,173,,,
62,Cu1 Mn1 Ni1 Sn0.053,FCC+Sec.,CAST,other,,,8.4,205,C,25,380,,63,,,,,,
64,Al0.5 Co1 Cr1 Cu1 Fe1 Ni1,FCC,CAST,FCC,,,7.6,,C,1000,150,,,,,189,,,
64,Al0.5 Co1 Cr1 Cu1 Fe1 Ni1,FCC,CAST,FCC,,,7.6,,C,25,388,,,,,189,,,
64,Al0.5 Co1 Cr1 Cu1 Fe1 Ni1,FCC,CAST,FCC,,,7.6,,C,300,411,,,,,189,,,
64,Al0.5 Co1 Cr1 Cu1 Fe1 Ni1,FCC,CAST,FCC,,,7.6,,C,500,421,,,,,189,,,
64,Al0.5 Co1 Cr1 Cu1 Fe1 Ni1,FCC,CAST,FCC,,,7.6,,C,700,426,,,,,189,,,
64,Al0.5 Co1 Cr1 Cu1 Fe1 Ni1,FCC,CAST,FCC,,,7.6,,C,900,230,,,,,189,,,
64,Al0.5 Co1 Cr1 Cu1 Fe1 Ni1,FCC,CAST,FCC,,,7.6,,C,1100,80,,,,,189,,,
64,Al1 Co0.5 Cr0.5 Cu0.5 Fe0.5 Ni0.5,BCC,CAST,BCC,,,6.3,,C,1000,116,,,,,156,,,
64,Al1 Co0.5 Cr0.5 Cu0.5 Fe0.5 Ni0.5,BCC,CAST,BCC,,,6.3,,C,1100,79,,,,,156,,,
64,Al1 Co0.5 Cr0.5 Cu0.5 Fe0.5 Ni0.5,BCC,CAST,BCC,,,6.3,,C,25,1620,,,,,156,,,
64,Al1 Co0.5 Cr0.5 Cu0.5 Fe0.5 Ni0.5,BCC,CAST,BCC,,,6.3,,C,600,805,,,,,156,,,
64,Al1 Co0.5 Cr0.5 Cu0.5 Fe0.5 Ni0.5,BCC,CAST,BCC,,,6.3,,C,500,1120,,,,,156,,,
64,Al1 Co0.5 Cr0.5 Cu0.5 Fe0.5 Ni0.5,BCC,CAST,BCC,,,6.3,,C,700,567,,,,,156,,,
64,Al1 Co0.5 Cr0.5 Cu0.5 Fe0.5 Ni0.5,BCC,CAST,BCC,,,6.3,,C,900,214,,,,,156,,,
64,Al1 Co0.5 Cr0.5 Cu0.5 Fe0.5 Ni0.5,BCC,CAST,BCC,,,6.3,,C,800,302,,,,,156,,,
64,Al1 Co1 Cr1 Cu1 Fe1 Ni1,FCC+BCC,CAST,other,,,7.1,,C,1000,47,,,,,,,,
64,Al1 Co1 Cr1 Cu1 Fe1 Ni1,FCC+BCC,CAST,other,,,7.1,,C,25,948,,,,,,,,
64,Al1 Co1 Cr1 Cu1 Fe1 Ni1,FCC+BCC,CAST,other,,,7.1,,C,600,561,,,,,,,,
64,Al1 Co1 Cr1 Cu1 Fe1 Ni1,FCC+BCC,CAST,other,,,7.1,,C,700,307,,,,,,,,
64,Al1 Co1 Cr1 Cu1 Fe1 Ni1,FCC+BCC,CAST,other,,,7.1,,C,800,172,,,,,,,,
64,Al1 Co1 Cr1 Cu1 Fe1 Ni1,FCC+BCC,CAST,other,,,7.1,,C,900,98,,,,,,,,
65,Al1 Cr1 Mo1 Nb1 Ti1,BCC,CAST,BCC,,,6.6,,C,25,,,,,,170,92,,
65,Al1 Cr1 Mo1 Nb1 Ti1,BCC,CAST,BCC,,,6.6,,C,400,1080,1100,2,,,170,92,,
65,Al1 Cr1 Mo1 Nb1 Ti1,BCC,CAST,BCC,,,6.6,,C,600,1060,1170,3,,,170,92,,
65,Al1 Cr1 Mo1 Nb1 Ti1,BCC,CAST,BCC,,,6.6,,C,800,860,1000,2,,,170,92,,
65,Al1 Cr1 Mo1 Nb1 Ti1,BCC,CAST,BCC,,,6.6,,C,1000,594,630,15,,,170,92,,
65,Al1 Cr1 Mo1 Nb1 Ti1,BCC,CAST,BCC,,,6.6,,C,1200,105,116,24,,,170,92,,
67,Al1 Cr1 Mo1 Nb1 Ti1,BCC,ANNEAL,BCC,,,6.6,,C,600,930,,,,,170,92,,
67,Al1 Cr1 Mo1 Nb1 Ti1,BCC,ANNEAL,BCC,,,6.6,,C,800,875,,,,,170,,,
67,Al1 Cr1 Mo1 Nb1 Ti1,BCC,ANNEAL,BCC,,,6.6,,C,1000,550,,,,,170,,,
67,Al1 Cr1 Mo1 Nb1 Ti1,BCC,ANNEAL,BCC,,,6.6,,C,1200,150,,,,,170,,,
67,Al1 Cr1 Mo1 Ti1,BCC,ANNEAL,BCC,,,6,,C,400,1070,,,,,189,,,
67,Al1 Cr1 Mo1 Ti1,BCC,ANNEAL,BCC,,,6,,C,600,1020,,,,,189,,,
67,Al1 Cr1 Mo1 Ti1,BCC,ANNEAL,BCC,,,6,,C,800,875,,,,,189,,,
67,Al1 Cr1 Mo1 Ti1,BCC,ANNEAL,BCC,,,6,,C,1000,375,,,,,189,,,
67,Al1 Cr1 Mo1 Ti1,BCC,ANNEAL,BCC,,,6,,C,1200,100,,,,,189,,,
67,Al1 Mo1 Nb1 Ti1,BCC,ANNEAL,BCC,,,6.5,,C,600,520,,,,,151,,,
67,Al1 Mo1 Nb1 Ti1,BCC,ANNEAL,BCC,,,6.5,,C,800,500,,,,,151,,,
67,Al1 Mo1 Nb1 Ti1,BCC,ANNEAL,BCC,,,6.5,,C,1000,540,,,,,151,,,
67,Al1 Mo1 Nb1 Ti1,BCC,ANNEAL,BCC,,,6.5,,C,1200,200,,,,,151,,,
68,Al1 Nb1 Ti1 V1,B2,ANNEAL,other,,,5.5,,C,600,780,1005,,,,,,,
68,Al1 Nb1 Ti1 V1,B2,ANNEAL,other,,,5.5,,C,800,560,700,,,,,,,
68,Al1 Nb1 Ti1 V1,B2,ANNEAL,other,,,5.5,,C,25,1000,1280,,,,,,,
68,Al1 Nb1 Ti1 V1 Zr1,B2+Laves+Sec.,ANNEAL,other,,,5.8,,C,600,1155,1385,,,,,,,
68,Al1 Nb1 Ti1 V1 Zr1,B2+Laves+Sec.,ANNEAL,other,,,5.8,,C,800,550,600,,,,,,,
68,Al1 Nb1 Ti1 V1 Zr1,B2+Laves+Sec.,ANNEAL,other,,,5.8,,C,25,1500,1675,,,,,,,
68,Al1 Nb1 Ti1 V1 Zr0.1,B2+Sec.,ANNEAL,other,,,5.5,,C,600,975,1085,,,,,,,
68,Al1 Nb1 Ti1 V1 Zr0.1,B2+Sec.,ANNEAL,other,,,5.5,,C,800,865,920,,,,,,,
68,Al1 Nb1 Ti1 V1 Zr0.1,B2+Sec.,ANNEAL,other,,,5.5,,C,25,1290,1395,,,,,,,
68,Al1 Nb1 Ti1 V1 Zr0.25,B2+Sec.,ANNEAL,other,,,5.6,,C,600,1065,1260,,,,,,,
68,Al1 Nb1 Ti1 V1 Zr0.25,B2+Sec.,ANNEAL,other,,,5.6,,C,800,855,865,,,,,,,
68,Al1 Nb1 Ti1 V1 Zr0.25,B2+Sec.,ANNEAL,other,,,5.6,,C,25,1360,1480,,,,,,,
68,Al1 Nb1 Ti1 V1 Zr0.5,B2+Laves+Sec.,ANNEAL,other,,,5.6,,C,600,1135,1425,,,,,,,
68,Al1 Nb1 Ti1 V1 Zr0.5,B2+Laves+Sec.,ANNEAL,other,,,5.6,,C,800,675,740,,,,,,,
68,Al1 Nb1 Ti1 V1 Zr0.5,B2+Laves+Sec.,ANNEAL,other,,,5.6,,C,25,1485,,,,,,,,
68,Al0.667 Nb0.667 Ti0.667 V0.667 Zr1,B2+Laves+Sec.,ANNEAL,other,,,5.8,,C,600,1195,1195,,,,,,,
68,Al0.667 Nb0.667 Ti0.667 V0.667 Zr1,B2+Laves+Sec.,ANNEAL,other,,,5.8,,C,800,180,395,,,,,,,
68,Al0.667 Nb0.667 Ti0.667 V0.667 Zr1,B2+Laves+Sec.,ANNEAL,other,,,5.8,,C,25,1535,1550,,,,,,,
69,Co1 Cr1 Mo1 Nb1,BCC+Laves,CAST,other,,,8.8,,C,25,,1419.6,,,,,,,
69,Co1 Cr1 Mo1 Nb1 Ti1,BCC+Laves,CAST,other,,,7.8,,C,25,,1096.8,,,,,,,
69,Co1 Cr1 Mo1 Nb1 Ti0.2,BCC+Laves,CAST,other,,,8.5,,C,25,,1905.6,,,,,,,
69,Co1 Cr1 Mo1 Nb1 Ti0.4,BCC,CAST,BCC,,,8.3,,C,25,,1771.3,,,,212,,,
69,Co1 Cr1 Mo1 Nb1 Ti0.5,BCC+Laves,CAST,other,,,8.2,,C,25,,1609.2,,,,,,,
70,Cr1 Hf1 Nb1 Ti1 Zr1,BCC+Laves,ANNEAL,other,,,8.2,,C,25,1457,1908,,,,,,,
70,Cr1 Hf1 Nb1 Ti1 Zr1,BCC+Laves,ANNEAL,other,,,8.2,,C,25,1420,1885,4.2,,,,,,
70,Cr1 Hf1 Nb1 Ti1 Zr1,BCC+Laves,ANNEAL,other,,,8.2,,C,25,1328,1884,,,,,,,
70,Cr1 Hf1 Nb1 Ti1 Zr1,BCC+Laves,ANNEAL,other,,,8.2,,C,25,1322,1726,,,,,,,
70,Cr1 Hf1 Nb1 Ti1 Zr1,BCC+Laves,CAST,other,,,8.2,,C,25,1375,2130,3,,,,,,
70,Hf1 Nb1 Ti1 V1 Zr1,BCC+Laves,ANNEAL,other,,,8.1,,C,25,1157,1468,,,,,,,
70,Hf1 Nb1 Ti1 V1 Zr1,BCC,ANNEAL,BCC,,,8.1,,C,25,1253,1393,,,,95,,,
70,Hf1 Nb1 Ti1 V1 Zr1,BCC,ANNEAL,BCC,,,8.1,,C,25,1140,1463,,,,95,,,
70,Hf1 Nb1 Ti1 V1 Zr1,BCC,ANNEAL,BCC,,,8.1,,C,25,1120,1376,30,,,95,,,
70,Hf1 Nb1 Ti1 V1 Zr1,BCC+Laves,CAST,other,,,8.1,,C,25,1170,1463,29.6,,,,,,
71,Cr1 Ta1 Ti0.17 V1 W1,BCC+Laves,POWDER,other,,,12.6,715,C,25,2034,,1.5,,,,,,
71,Cr1 Ta1 Ti0.17 V1 W1,BCC+Laves,POWDER,other,,,12.6,,C,1200,750,,1.5,,,,,,
71,Cr1 Ta1 Ti0.3 V1 W1,BCC+Laves,POWDER,other,,,12.3,780,C,25,2050,,1.5,,,,,,
71,Cr1 Ta1 Ti0.3 V1 W1,BCC+Laves,POWDER,other,,,12.3,,C,1200,586,,1.5,,,,,,
71,Cr1 Ta1 V1 W1,BCC+Laves,POWDER,other,,,13,715,C,25,2327,,1.5,,,,,,
71,Cr1 Ta1 V1 W1,BCC+Laves,POWDER,other,,,13,,C,1200,979,,1.5,,,,,,
72,Hf0.26 Nb1 Ta1 Ti0.578 Zr0.416,BCC,CAST,BCC,,,10.4,,C,60,795,,,,,122,,,
72,Hf0.26 Nb1 Ta1 Ti0.578 Zr0.416,BCC,CAST,BCC,,,10.4,,C,100,765,,,,,122,,,
72,Hf0.26 Nb1 Ta1 Ti0.578 Zr0.416,BCC,CAST,BCC,,,10.4,,C,200,650,,,,,122,,,
72,Hf0.26 Nb1 Ta1 Ti0.578 Zr0.416,BCC,CAST,BCC,,,10.4,,C,300,590,,,,,122,,,
72,Hf0.26 Nb1 Ta1 Ti0.578 Zr0.416,BCC,CAST,BCC,,,10.4,,C,25,845,,,,,122,,,
73,Hf0.5 Mo0.5 Nb1 Si0.1 Ti1 Zr1,BCC+Sec.,CAST,other,,,7.7,442,C,25,1350,2150,,28,,,,,
73,Hf0.5 Mo0.5 Nb1 Si0.3 Ti1 Zr1,BCC+Sec.,CAST,other,,,7.5,494,C,25,1370,1950,,23,,,,,
73,Hf0.5 Mo0.5 Nb1 Si0.5 Ti1 Zr1,BCC+Sec.,CAST,other,,,7.2,524,C,25,1600,1900,,23,,,,,
73,Hf0.5 Mo0.5 Nb1 Si0.7 Ti1 Zr1,BCC+Sec.,CAST,other,,,7,580,C,25,1550,1900,,12,,,,,
73,Hf0.5 Mo0.5 Nb1 Si0.9 Ti1 Zr1,BCC+Sec.,CAST,other,,,6.8,640,C,25,1650,2000,,9,,,,,
73,Hf0.5 Mo0.5 Nb1 Ti1 Zr1,BCC+Sec.,CAST,other,,,7.9,400,C,25,1150,1500,,25,,,,,
74,Hf0.5 Nb0.667 Ta0.333 Ti1 Zr0.833,BCC,WROUGHT,BCC,,,8.4,,C,-268.8,2250,,,,,100,,,
74,Hf0.5 Nb0.667 Ta0.333 Ti1 Zr0.833,BCC,WROUGHT,BCC,,,8.4,,C,-268.8,2210,,,,,100,,,
74,Hf0.5 Nb0.667 Ta0.333 Ti1 Zr0.833,BCC,WROUGHT,BCC,,,8.4,,C,-196,1880,,,,,100,,,
74,Hf0.5 Nb0.667 Ta0.333 Ti1 Zr0.833,BCC,WROUGHT,BCC,,,8.4,,C,-196,1750,,,,,100,,,
74,Hf0.5 Nb0.667 Ta0.333 Ti1 Zr0.833,BCC,WROUGHT,BCC,,,8.4,,C,-153,1640,,,,,100,,,
74,Hf0.5 Nb0.667 Ta0.333 Ti1 Zr0.833,BCC,WROUGHT,BCC,,,8.4,,C,-153,1550,,,,,100,,,
74,Hf0.5 Nb0.667 Ta0.333 Ti1 Zr0.833,BCC,WROUGHT,BCC,,,8.4,,C,-103,1380,,,,,100,,,
74,Hf0.5 Nb0.667 Ta0.333 Ti1 Zr0.833,BCC,WROUGHT,BCC,,,8.4,,C,-103,1370,,,,,100,,,
74,Hf0.5 Nb0.667 Ta0.333 Ti1 Zr0.833,BCC,WROUGHT,BCC,,,8.4,,C,-43,1200,,,,,100,,,
74,Hf0.5 Nb0.667 Ta0.333 Ti1 Zr0.833,BCC,WROUGHT,BCC,,,8.4,,C,-43,1180,,,,,100,,,
74,Hf0.5 Nb0.667 Ta0.333 Ti1 Zr0.833,BCC,WROUGHT,BCC,,,8.4,,C,72,1040,,,,,100,,,
74,Hf0.5 Nb0.667 Ta0.333 Ti1 Zr0.833,BCC,WROUGHT,BCC,,,8.4,,C,72,1020,,,,,100,,,
74,Hf0.5 Nb0.667 Ta0.333 Ti1 Zr0.833,BCC,WROUGHT,BCC,,,8.4,,C,25,1150,,,,,100,,,
74,Hf0.5 Nb0.667 Ta0.333 Ti1 Zr0.833,BCC,WROUGHT,BCC,,,8.4,,C,25,1100,,,,,100,,,
74,Hf0.5 Nb0.667 Ta0.333 Ti1 Zr0.833,BCC,WROUGHT,BCC,,,8.4,,C,-268.8,2390,,,,,100,,,
74,Hf0.5 Nb0.667 Ta0.333 Ti1 Zr0.833,BCC,WROUGHT,BCC,,,8.4,,C,-196,1920,,,,,100,,,
74,Hf0.5 Nb0.667 Ta0.333 Ti1 Zr0.833,BCC,WROUGHT,BCC,,,8.4,,C,-153,1370,,,,,100,,,
74,Hf0.5 Nb0.667 Ta0.333 Ti1 Zr0.833,BCC,WROUGHT,BCC,,,8.4,,C,-103,1250,,,,,100,,,
74,Hf0.5 Nb0.667 Ta0.333 Ti1 Zr0.833,BCC,WROUGHT,BCC,,,8.4,,C,-43,1020,,,,,100,,,
74,Hf0.5 Nb0.667 Ta0.333 Ti1 Zr0.833,BCC,WROUGHT,BCC,,,8.4,,C,72,640,,,,,100,,,
74,Hf0.5 Nb0.667 Ta0.333 Ti1 Zr0.833,BCC,WROUGHT,BCC,,,8.4,,C,25,890,,,,,100,,,
75,Hf1 Mo0.5 Nb1 Si0.3 Ti1 V0.5,BCC+Sec.,CAST,other,,,8.5,,C,1000,398,430,,,,,,,
75,Hf1 Mo0.5 Nb1 Si0.3 Ti1 V0.5,BCC+Sec.,CAST,other,,,8.5,,C,25,1617,2016,,,,,,,
75,Hf1 Mo0.5 Nb1 Si0.3 Ti1 V0.5,BCC+Sec.,CAST,other,,,8.5,,C,1200,166,187,,,,,,,
75,Hf1 Mo0.5 Nb1 Si0.5 Ti1 V0.5,BCC+Sec.,CAST,other,,,8.2,,C,1000,614,696,,,,,,,
75,Hf1 Mo0.5 Nb1 Si0.5 Ti1 V0.5,BCC+Sec.,CAST,other,,,8.2,,C,25,1787,2052,,,,,,,
75,Hf1 Mo0.5 Nb1 Si0.5 Ti1 V0.5,BCC+Sec.,CAST,other,,,8.2,,C,1200,188,219,,,,,,,
75,Hf1 Mo0.5 Nb1 Si0.7 Ti1 V0.5,BCC+Sec.,CAST,other,,,7.9,,C,1000,673,741,,,,,,,
75,Hf1 Mo0.5 Nb1 Si0.7 Ti1 V0.5,BCC+Sec.,CAST,other,,,7.9,,C,25,2134,2242,,,,,,,
75,Hf1 Mo0.5 Nb1 Si0.7 Ti1 V0.5,BCC+Sec.,CAST,other,,,7.9,,C,1200,235,268,,,,,,,
75,Hf1 Mo0.5 Nb1 Ti1 V0.5,BCC,CAST,BCC,,,9,,C,1000,368,394,,,,126,,,
75,Hf1 Mo0.5 Nb1 Ti1 V0.5,BCC,CAST,BCC,,,9,,C,1200,60,,,,,126,,,
75,Hf1 Mo0.5 Nb1 Ti1 V0.5,BCC,CAST,BCC,,,9,,C,25,1260,,,,,126,,,
76,Hf0.787 Nb0.142 Ta0.142 Ti1 Zr0.787,BCC,WROUGHT,BCC,,,8.5,,T,25,540,995,,,,92,,,
77,Al0.25 Nb1 Ta1 Ti1 Zr1,BCC+B2,OTHER,other,,,8.6,,C,1000,366,408,,,,,,,
77,Al0.25 Nb1 Ta1 Ti1 Zr1,BCC+B2,OTHER,other,,,8.6,,C,25,1745,1830,,,,,,,
77,Al0.5 Mo0.5 Nb1 Ta0.5 Ti1 Zr1,BCC+B2,OTHER,other,,,7.6,,C,1000,579,646,,,,,,,
77,Al0.5 Mo0.5 Nb1 Ta0.5 Ti1 Zr1,BCC+B2,OTHER,other,,,7.6,,C,25,2350,2460,,,,,,,
77,Al1 Mo0.5 Nb1 Ta0.5 Ti1 Zr1,BCC+B2,OTHER,other,,,7.1,,C,25,2197,2370,,,,,,,
77,Al1 Mo0.5 Nb1 Ta0.5 Ti1 Zr0.5,B2,OTHER,other,,,7.2,,C,1000,935,1019,,,,,,,
