Repository: noobggs19092006-source/eco-material-predictor

# 🌿 Eco-Material Property Predictor

A machine-learning pipeline that predicts **10 material properties** of eco-friendly engineering plastics and alloys — no physical testing required.

**Predicted properties (Held-out Test R²):**
| Property | Unit | Polymer R² | Alloy R² |
|---|---|---|---|
| Glass Transition Temperature (Tg) | °C | **0.98** | **0.96** |
| Tensile Strength | MPa | **0.93** | **0.96** |
| Young's Modulus | GPa | **0.90** | **0.99** |
| Density | g/cm³ | **0.85** | **0.99** |
| Thermal Conductivity | W/m·K | **0.93** | **0.97** |
| Electrical Conductivity | log₁₀ S/m | **0.92** | **0.96** |
| Elongation at Break | % | **0.94** | **0.96** |

File: data/archive (3)/High Entropy Alloy Properties.csv (part 2 of 3)
IDENTIFIER: Reference ID,FORMULA,PROPERTY: Microstructure,PROPERTY: Processing method,PROPERTY: BCC/FCC/other,PROPERTY: grain size ($\mu$m),PROPERTY: Exp. Density (g/cm$^3$),PROPERTY: Calculated Density (g/cm$^3$),PROPERTY: HV,PROPERTY: Type of test,PROPERTY: Test temperature ($^\circ$C),PROPERTY: YS (MPa),PROPERTY: UTS (MPa),PROPERTY: Elongation (%),PROPERTY: Elongation plastic (%),PROPERTY: Exp. Young modulus (GPa),PROPERTY: Calculated Young modulus (GPa),PROPERTY: O content (wppm),PROPERTY: N content (wppm),PROPERTY: C content (wppm)
77,Al1 Mo0.5 Nb1 Ta0.5 Ti1 Zr0.5,B2,OTHER,other,,,7.2,,C,25,,1320,,,,,,,
77,Al1 Nb1 Ta0.5 Ti1 Zr0.5,B2,OTHER,other,,,6.9,,C,1000,535,542,,,,,,,
77,Al1 Nb1 Ta0.5 Ti1 Zr0.5,B2,OTHER,other,,,6.9,,C,25,1352,1357,,,,,,,
78,Hf1 Nb1 Si0.5 Ti1 V1 Zr1,BCC+Laves+Sec.,ANNEAL,other,,,7.5,,C,400,1273,1335,14.5,,,,,,
78,Hf1 Nb1 Si0.5 Ti1 V1 Zr1,BCC+Laves+Sec.,ANNEAL,other,,,7.5,,C,600,597,651,50,,,,,,
78,Hf1 Nb1 Si0.5 Ti1 V1 Zr1,BCC+Laves+Sec.,ANNEAL,other,,,7.5,,C,800,102,107,50,,,,,,
78,Hf1 Nb1 Si0.5 Ti1 V1 Zr1,BCC+Laves+Sec.,ANNEAL,other,,,7.5,,C,25,1483,1611,9.5,,,,,,
78,Hf1 Nb1 Si0.5 Ti1 V1 Zr1,BCC+Laves+Sec.,CAST,other,,,7.5,,C,600,920,1252,50,,,,,,
78,Hf1 Nb1 Si0.5 Ti1 V1 Zr1,BCC+Laves+Sec.,CAST,other,,,7.5,,C,800,371,427,50,,,,,,
78,Hf1 Nb1 Si0.5 Ti1 V1 Zr1,BCC+Laves+Sec.,CAST,other,,,7.5,,C,25,1540,1643,16.8,,,,,,
79,Hf1 Nb1 Ta1 Ti1 Zr1,BCC,OTHER,BCC,0.05,,9.9,420,T,25,1900,,7.9,,,107,,,
79,Hf1 Nb1 Ta1 Ti1 Zr1,BCC+HCP,OTHER,other,0.05,,9.9,530,T,25,1520,,1.7,,,,,,
79,Hf1 Nb1 Ta1 Ti1 Zr1,BCC+BCC+HCP,OTHER,other,0.1,,9.9,340,T,25,795,,5,,,,,,
79,Hf1 Nb1 Ta1 Ti1 Zr1,BCC,WROUGHT,BCC,100,,9.9,309,T,25,830,840,9.2,,,107,,,
80,Hf1 Nb1 Ta1 Ti1 Zr1,BCC,WROUGHT,BCC,,,9.9,366,T,25,1202,1295,4.7,,,107,,,
80,Hf1 Nb1 Ta1 Ti1 Zr1,BCC+BCC,WROUGHT,other,,,9.9,,T,25,1303,1334,,,,,,,
80,Hf1 Nb1 Ta1 Ti1 Zr1,BCC,WROUGHT,BCC,,,9.9,351,T,25,1145,1262,9.7,,,107,,,
81,Hf1 Nb1 Ta1 Ti1 Zr1,BCC,WROUGHT,BCC,,,9.9,,T,25,958,974,,,,107,,,
81,Hf1 Nb1 Ta1 Ti1 Zr1,BCC,WROUGHT,BCC,,,9.9,,T,25,944,959,,,,107,,,
81,Hf1 Nb1 Ta1 Ti1 Zr1,BCC,WROUGHT,BCC,,,9.9,,T,25,940,953,,,,107,,,
82,Hf1 Nb1 Ta1 Ti1 Zr1,BCC,WROUGHT,BCC,,,9.9,,T,25,940,1080,,,,107,,,
83,Hf1 Nb1 Ta1 Ti1 Zr1,BCC,CAST,BCC,,,9.9,,C,25,905,,,,,107,,,
84,Hf1 Nb1 Ta1 Ti1 Zr1,BCC,CAST,BCC,,,9.9,,C,25,890,,,,,107,,,
85,Hf1 Nb1 Ta1 Ti1 Zr1,BCC,CAST,BCC,,,9.9,,T,25,828,862,,,,107,,,
85,Hf1 Nb1 Ta1 Ti1 Zr1,BCC,CAST,BCC,,,9.9,,T,25,827,856,,,,107,,,
85,Hf1 Nb1 Ta1 Ti1 Zr1,BCC,CAST,BCC,,,9.9,,T,25,820,869,,,,107,,,
85,Hf1 Nb1 Ta1 Ti1 Zr1,BCC,CAST,BCC,,,9.9,,T,25,803,810,,,,107,,,
86,Al0.2 Mo1 Ta1 Ti1 V1,BCC,CAST,BCC,,,9.3,,C,25,1021,1249,,,,183,,,
86,Al0.6 Mo1 Ta1 Ti1 V1,BCC,CAST,BCC,,,8.7,,C,25,962,1033,,,,173,,,
86,Al1 Mo1 Ta1 Ti1 V1,BCC,CAST,BCC,,,8.2,,C,25,,735,,,,165,,,
86,Mo1 Ta1 Ti1 V1,BCC,CAST,BCC,,,9.6,,C,25,1221,1454,,,,189,,,
87,Hf1 Nb1 Ta1 Zr1,BCC+HCP,ANNEAL,other,,,11.1,571,C,25,2310,,0.3,,,,,,
87,Hf1 Nb1 Ta1 Zr1,BCC+HCP,ANNEAL,other,,,11.1,536,C,25,2100,2200,3.5,,,,,,
87,Hf1 Nb1 Ta1 Zr1,BCC+HCP,ANNEAL,other,,,11.1,,C,25,2020,2030,1.7,,,,,,
87,Hf1 Nb1 Ta1 Zr1,BCC+HCP,ANNEAL,other,,,11.1,550,C,25,1950,2010,2.2,,,,,,
87,Hf1 Nb1 Ta1 Zr1,BCC,CAST,BCC,,,11.1,365,C,25,1315,1800,21.6,,,105,,,
88,Hf1 Ta0.4 Ti1 Zr1,BCC+HCP,CAST,other,,,9.2,,T,25,400,1100,,,,,,,
88,Hf1 Ta0.5 Ti1 Zr1,BCC+HCP,CAST,other,,,9.4,,T,25,700,1100,,,,,,,
88,Hf1 Ta0.6 Ti1 Zr1,BCC+HCP,CAST,other,,,9.6,,T,25,800,1100,,,,,,,
88,Hf1 Ta1 Ti1 Zr1,BCC,CAST,BCC,,,10.2,,T,25,1500,1500,,,,107,,,
89,Mo1 Nb1 Ta1 Ti0.25 W1,BCC,CAST,BCC,,,13.1,478.3,C,25,1109,1197,,,,242,,,
89,Mo1 Nb1 Ta1 Ti0.5 W1,BCC,CAST,BCC,,,12.6,481.2,C,25,1211,1578,,,,234,,,
89,Mo1 Nb1 Ta1 Ti0.75 W1,BCC,CAST,BCC,,,12.2,495.6,C,25,1304,1593,,,,228,,,
89,Mo1 Nb1 Ta1 Ti1 W1,BCC,CAST,BCC,,,11.8,507.5,C,25,1455,1910,,,,222,,,
89,Mo1 Nb1 Ta1 W1,BCC,CAST,BCC,,,13.7,,C,25,996,1148,,,,250,,,
90,Mo1 Nb1 Ta1 Ti1 V1,BCC,CAST,BCC,,,9.4,,C,25,1400,2450,,,,171,,,
91,Mo1 Nb1 Ta1 Ti1 V1 W1,BCC,CAST,BCC,,,11,,C,600,973,1590,,,,209,,,
91,Mo1 Nb1 Ta1 Ti1 V1 W1,BCC,CAST,BCC,,,11,,C,800,791.3,1180,,,,209,,,
91,Mo1 Nb1 Ta1 Ti1 V1 W1,BCC,CAST,BCC,,,11,,C,1000,752.8,1105,,,,209,,,
91,Mo1 Nb1 Ta1 Ti1 V1 W1,BCC,CAST,BCC,,,11,,C,1200,659,696,,,,209,,,
91,Mo1 Nb1 Ta1 Ti1 V1 W1,BCC,CAST,BCC,,,11,,C,25,1515,2135,,,,209,,,
91,Mo1 Nb1 Ta1 Ti1 W1,BCC,CAST,BCC,,,11.8,,C,600,689,1681,,,,222,,,
91,Mo1 Nb1 Ta1 Ti1 W1,BCC,CAST,BCC,,,11.8,,C,800,674,1618,,,,222,,,
91,Mo1 Nb1 Ta1 Ti1 W1,BCC,CAST,BCC,,,11.8,,C,1000,620,1426,,,,222,,,
91,Mo1 Nb1 Ta1 Ti1 W1,BCC,CAST,BCC,,,11.8,,C,1200,586,814,,,,222,,,
91,Mo1 Nb1 Ta1 Ti1 W1,BCC,CAST,BCC,,,11.8,,C,25,1343,2005,,,,222,,,
92,Mo1 Nb1 Ta1 Ti1 Zr1,BCC+BCC,CAST,other,,,9.1,,C,25,1390,,,,,,,,
93,Mo1 Nb1 Ta1 Ti1 Zr1,BCC+BCC,ANNEAL,other,,,9.1,,C,25,1100,1200,,,,,,,
93,Mo1 Nb1 Ta1 Ti1 Zr1,BCC+BCC,CAST,other,,,9.1,,C,25,1375,1450,,,,,,,
94,Mo1 Nb1 Ta1 V1 W1,BCC,POWDER,BCC,,,12.4,,C,25,2612,3472,,,,229,,,
95,Nb1 Ta1 Ti1 V1,BCC,CAST,BCC,,,9.2,,C,25,965,,,,,134,,,
95,Nb1 Ta1 Ti1 V1 W1,BCC,CAST,BCC,,,11.1,,C,25,1420,1800,20,,,187,,,
95,Nb1 Ta1 V1 W1,BCC,CAST,BCC,,,12.9,,C,25,1530,1700,12,,,206,,,
96,Al0.25 Cr0.5 Nb0.5 Ti1 V0.25,BCC+Laves,ANNEAL,other,,,5.8,,C,600,930,,,,,,,,
96,Al0.25 Cr0.5 Nb0.5 Ti1 V0.25,BCC+Laves,ANNEAL,other,,,5.8,,C,800,445,,,,,,,,
96,Al0.25 Cr0.5 Nb0.5 Ti1 V0.25,BCC+Laves,ANNEAL,other,,,5.8,,C,1000,90,,,,,,,,
96,Al0.25 Cr0.5 Nb0.5 Ti1 V0.25,BCC+Laves,ANNEAL,other,,,5.8,,C,25,1340,1700,,,,,,,
96,Al0.25 Cr0.5 Nb0.5 Ti1 V0.25,BCC,CAST,BCC,,,5.8,,C,25,1240,,,,,134,,,
97,Al1 Cr0.5 Nb1 Ti1 V1,BCC,ANNEAL,BCC,,,5.6,,C,600,1005,1045,,,,119,,,
97,Al1 Cr0.5 Nb1 Ti1 V1,BCC,ANNEAL,BCC,,,5.6,,C,800,640,685,,,,119,,,
97,Al1 Cr0.5 Nb1 Ti1 V1,BCC,ANNEAL,BCC,,,5.6,,C,1000,40,80,,,,119,,,
97,Al1 Cr0.5 Nb1 Ti1 V1,BCC,ANNEAL,BCC,,,5.6,,C,25,1300,1430,,,,119,,,
97,Al0.667 Cr1 Nb0.667 Ti0.667 V0.667,BCC+Laves,ANNEAL,other,,,5.9,,C,600,1370,1480,,,,,,,
97,Al0.667 Cr1 Nb0.667 Ti0.667 V0.667,BCC+Laves,ANNEAL,other,,,5.9,,C,800,970,1045,,,,,,,
97,Al0.667 Cr1 Nb0.667 Ti0.667 V0.667,BCC+Laves,ANNEAL,other,,,5.9,,C,1000,75,105,,,,,,,
97,Al0.667 Cr1 Nb0.667 Ti0.667 V0.667,BCC+Laves,ANNEAL,other,,,5.9,,C,25,1700,1700,,,,,,,
97,Al1 Cr1 Nb1 Ti1 V1,BCC+Laves,ANNEAL,other,,,5.8,,C,600,1015,1060,,,,,,,
97,Al1 Cr1 Nb1 Ti1 V1,BCC+Laves,ANNEAL,other,,,5.8,,C,800,860,895,,,,,,,
97,Al1 Cr1 Nb1 Ti1 V1,BCC+Laves,ANNEAL,other,,,5.8,,C,1000,65,95,,,,,,,
97,Al1 Cr1 Nb1 Ti1 V1,BCC+Laves,ANNEAL,other,,,5.8,,C,25,1550,1570,,,,,,,
97,Al1 Nb1 Ti1 V1,BCC,ANNEAL,BCC,,,5.5,,C,600,780,1005,,,,104,,,
97,Al1 Nb1 Ti1 V1,BCC,ANNEAL,BCC,,,5.5,,C,800,560,700,,,,104,,,
97,Al1 Nb1 Ti1 V1,BCC,ANNEAL,BCC,,,5.5,,C,1000,110,,,,,104,,,
97,Al1 Nb1 Ti1 V1,BCC,ANNEAL,BCC,,,5.5,,C,25,1000,1280,,,,104,,,
140,Al0.3 Co1 Cr1 Fe1 Ni1,FCC+B2+Sec.,WROUGHT,other,0.71,,7.6,,T,25,900,1074,25,,,,,,
151,Cr0.5 Fe1 Mn0.625 Ni0.375,FCC+BCC,CAST,other,75,,7.8,,C,25,219,,,,,,,,
151,Al0.05 Cr0.5 Fe1 Mn0.625 Ni0.375,FCC+BCC,CAST,other,,,7.6,,C,25,354,,,,,,,,
151,Al0.15 Cr0.5 Fe1 Mn0.625 Ni0.375,FCC+BCC,CAST,other,,,7.4,,C,25,550,,,,,,,,
151,Al0.25 Cr0.5 Fe1 Mn0.625 Ni0.375,B2+BCC,CAST,other,175,,7.2,,C,25,994,,,,,,,,
151,Al0.35 Cr0.5 Fe1 Mn0.625 Ni0.375,B2+BCC,CAST,other,175,,6.9,,C,25,942,,,,,,,,
151,Cr0.5 Fe1 Mn0.625 Ni0.375,FCC+BCC,CAST,other,,,7.8,,C,400,132,,,,,,,,
151,Al0.05 Cr0.5 Fe1 Mn0.625 Ni0.375,FCC+BCC,CAST,other,,,7.6,,C,400,260,,,,,,,,
151,Al0.15 Cr0.5 Fe1 Mn0.625 Ni0.375,FCC+BCC,CAST,other,,,7.4,,C,400,469,,,,,,,,
151,Al0.25 Cr0.5 Fe1 Mn0.625 Ni0.375,B2+BCC,CAST,other,,,7.2,,C,400,943,,,,,,,,
151,Al0.35 Cr0.5 Fe1 Mn0.625 Ni0.375,B2+BCC,CAST,other,,,6.9,,C,400,833,,,,,,,,
151,Cr0.5 Fe1 Mn0.625 Ni0.375,FCC+BCC,CAST,other,,,7.8,,C,600,115,,,,,,,,
151,Al0.05 Cr0.5 Fe1 Mn0.625 Ni0.375,FCC+BCC,CAST,other,,,7.6,,C,600,155,,,,,,,,
151,Al0.15 Cr0.5 Fe1 Mn0.625 Ni0.375,FCC+BCC,CAST,other,,,7.4,,C,600,272,,,,,,,,
151,Al0.25 Cr0.5 Fe1 Mn0.625 Ni0.375,B2+BCC,CAST,other,,,7.2,,C,600,359,,,,,,,,
151,Al0.35 Cr0.5 Fe1 Mn0.625 Ni0.375,B2+BCC,CAST,other,,,6.9,,C,600,326,,,,,,,,
198,Co1 Cr1 Fe1 Mn1 Ni1,FCC,WROUGHT,FCC,4.4,,8,,T,25,370,670,56,,,220,,,
174,Co0.2 Cr0.2 Fe1 Mn0.6,FCC+HCP,ANNEAL,other,45,,7.8,,T,25,250,730,50,,,,,,
174,Co0.2 Cr0.2 Fe1 Mn0.6,FCC+HCP,WROUGHT,other,4.5,,7.8,,T,25,330,870,75,,,,,,
174,Co0.2 Cr0.2 Fe1 Mn0.6,FCC+HCP,WROUGHT,other,6,,7.8,,T,25,280,800,65,,,,,,
174,Co0.2 Cr0.2 Fe1 Mn0.6,FCC+HCP,WROUGHT,other,15,,7.8,,T,25,350,830,63,,,,,,
176,Co0.2 Cr0.2 Fe1 Mn0.6,FCC+HCP,WROUGHT,other,6.5,,7.8,,T,25,298,1400,45,,,,,,
176,Co0.2 Cr0.2 Fe1 Mn0.6,FCC+HCP,WROUGHT,other,5.2,,7.8,,T,25,400,1200,42,,,,,,
183,Al0.304 Co1 Cr1 Fe1 Ni1,FCC+B2,,other,0.7,,7.6,,T,25,860,1050,48,,,,,,
183,Al0.304 Co1 Cr1 Fe1 Ni1,FCC+B2,,other,2.7,,7.6,,T,25,690,930,51,,,,,,
183,Al0.304 Co1 Cr1 Fe1 Ni1,FCC+B2,,other,3.8,,7.6,,T,25,550,800,64,,,,,,
183,Al0.304 Co1 Cr1 Fe1 Ni1,FCC,,FCC,53,,7.6,,T,25,260,620,87,,,210,,,
183,Al0.304 Co1 Cr1 Fe1 Ni1,FCC+BCC,WROUGHT,other,,,7.6,,,,,,,,,,,,
179,Al0.304 Co1 Cr1 Fe1 Ni1,FCC,WROUGHT,FCC,,,7.6,,,,,,,,,210,,,
179,Al0.304 Co1 Cr1 Fe1 Ni1,FCC+L12,WROUGHT,other,,,7.6,,,,,,,,,,,,
179,Al0.304 Co1 Cr1 Fe1 Ni1,FCC+L12,WROUGHT,other,,,7.6,,,,,,,,,,,,
178,Al0.304 Co1 Cr1 Fe1 Ni1,FCC,WROUGHT,FCC,144,,7.6,,T,25,159,410,65,,,210,,,
178,Al0.304 Co1 Cr1 Fe1 Ni1,FCC+B2,WROUGHT,other,144,,7.6,,T,25,215,520,43,,,,,,
178,Al0.304 Co1 Cr1 Fe1 Ni1,FCC+L12,WROUGHT,other,144,,7.6,,T,25,285,540,55,,,,,,
178,Al0.304 Co1 Cr1 Fe1 Ni1,FCC,WROUGHT,FCC,23,,7.6,,T,25,263,589,60,,,210,,,
178,Al0.304 Co1 Cr1 Fe1 Ni1,FCC+L12+B2,WROUGHT,other,23,,7.6,,T,25,490,840,45,,,,,,
184,Al0.304 Co1 Cr1 Fe1 Ni1,FCC+BCC,ANNEAL,other,,,7.6,,,,,,,,,,,,
185,Al0.304 Co1 Cr1 Fe1 Ni1,FCC+L12,CAST,other,,,7.6,,T,25,175,335,58,,,,,,
185,Al0.304 Co1 Cr1 Fe1 Ni1,FCC+L12,ANNEAL,other,,,7.6,,T,25,305,525,44,,,,,,
185,Al0.304 Co1 Cr1 Fe1 Ni1,FCC+B2,ANNEAL,other,,,7.6,,T,25,280,570,44,,,,,,
186,Al0.304 Co1 Cr1 Fe1 Ni1,FCC,ANNEAL,FCC,,,7.6,,,,,,,,,210,,,
186,Al0.304 Co1 Cr1 Fe1 Ni1,FCC,ANNEAL,FCC,,,7.6,,,,,,,,,210,,,
187,Al0.304 Co1 Cr1 Fe1 Ni1,FCC+B2,ANNEAL,other,,,7.6,,,,,,,,,,,,
190,Al1 Co1 Cr1 Fe1 Ni1,BCC+B2,CAST,other,,,6.7,,T,700,395,400,1,,,,,,
188,Al1 Co1 Cr1 Fe1 Ni1,BCC+B2,CAST,other,,,6.7,,C,25,1380,,10,,,,,,
188,Al1 Co1 Cr1 Fe1 Ni1,BCC+B2+FCC+Sec.,ANNEAL,other,,,6.7,,C,25,1430,,1.6,,,,,,
188,Al1 Co1 Cr1 Fe1 Ni1,BCC+B2+FCC,ANNEAL,other,,,6.7,,C,25,1690,,2.7,,,,,,
188,Al1 Co1 Cr1 Fe1 Ni1,BCC+B2+FCC,ANNEAL,other,,,6.7,,C,25,1220,,13,,,,,,
188,Al1 Co1 Cr1 Fe1 Ni1,BCC+B2+FCC,ANNEAL,other,,,6.7,,C,25,1450,,20,,,,,,
189,Al1 Co1 Cr1 Fe1 Ni1,FCC+BCC,ANNEAL,other,,,6.7,,T,25,900,935,0.8,,,,,,
191,Al0.515 Cr0.515 Fe1 Ni1,FCC+BCC+B2,CAST,other,,,6.9,,T,25,796,1437,15.7,,,,,,
192,Al0.511 Co0.511 Cr0.511 Fe0.511 Ni1,L12+B2,,other,,,7,,T,25,545,1030,16.5,,,,,,
192,Al0.465 Co0.465 Cr0.465 Fe0.465 Ni1,L12+B2,,other,,,7.1,,T,25,545,1050,16.5,,,,,,
192,Al0.451 Co0.451 Cr0.451 Fe0.451 Ni1,L12+B2,,other,,,7.1,,T,25,545,1110,20,,,,,,
192,Al0.511 Co0.511 Cr0.511 Fe0.511 Ni1,,,other,,,7,,T,-70,580,1034,10.5,,,,,,
192,Al0.465 Co0.465 Cr0.465 Fe0.465 Ni1,,,other,,,7.1,,T,-70,595,1168,15.8,,,,,,
192,Al0.451 Co0.451 Cr0.451 Fe0.451 Ni1,,,other,,,7.1,,T,-70,570,1143,18,,,,,,
192,Al0.511 Co0.511 Cr0.511 Fe0.511 Ni1,,,other,,,7,,T,-192,700,1000,4,,,,,,
192,Al0.465 Co0.465 Cr0.465 Fe0.465 Ni1,,,other,,,7.1,,T,-192,700,1000,7,,,,,,
192,Al0.451 Co0.451 Cr0.451 Fe0.451 Ni1,,,other,,,7.1,,T,-192,700,1000,9,,,,,,
195,Al0.343 Co0.514 Cr0.514 Fe1 Ni0.514,BCC+B2,CAST,other,,,7.2,,T,25,866,1223,7.9,,,,,,
195,Al0.343 Co0.514 Cr0.514 Fe1 Ni0.514,,CAST,other,,,7.2,,T,650,400,468,6.3,,,,,,
195,Al0.343 Co0.514 Cr0.514 Fe1 Ni0.514,,CAST,other,,,7.2,,T,700,220,340,5.4,,,,,,
195,Al0.343 Co0.514 Cr0.514 Fe1 Ni0.514,,CAST,other,,,7.2,,C,25,1166,,30.2,,,,,,
199,Co1 Cr0.429 Fe0.571 Mo0.286 Ni0.571,FCC,CAST,FCC,,,8.6,,T,25,350,720,21.9,,,234,,,
199,Co1 Cr0.429 Fe0.571 Mo0.286 Ni0.571,FCC+Sec.,WROUGHT,other,,,8.6,,T,25,1311,1410,12.1,,,,,,
199,Co1 Cr0.429 Fe0.571 Mo0.286 Ni0.571,FCC+Sec.,WROUGHT,other,,,8.6,,T,25,1212,1360,14.9,,,,,,
199,Co1 Cr0.429 Fe0.571 Mo0.286 Ni0.571,FCC+Sec.,WROUGHT,other,,,8.6,,T,25,1028,1249,18.3,,,,,,
199,Co1 Cr0.429 Fe0.571 Mo0.286 Ni0.571,FCC+Sec.,WROUGHT,other,,,8.6,,T,25,879,1194,25.4,,,,,,
199,Co1 Cr0.429 Fe0.571 Mo0.286 Ni0.571,FCC+Sec.,WROUGHT,other,,,8.6,,T,25,799,1127,28.2,,,,,,
199,Co1 Cr0.429 Fe0.571 Mo0.286 Ni0.571,FCC,WROUGHT,FCC,,,8.6,,T,25,350,918,62.4,,,234,,,
197,Co1 Cr1 Fe1 Ni1,FCC,CAST,FCC,,,8.2,,T,25,155,472.4,58.9,,,226,,,
197,Co1 Cr1 Fe1 Mo0.083 Ni1,,CAST,other,,,8.2,,T,25,198.8,479,51.1,,,,,,
197,Co1 Cr1 Fe1 Mo0.208 Ni1,,CAST,other,,,8.3,,T,25,254.7,589.6,55.1,,,,,,
197,Co1 Cr1 Fe1 Mo0.304 Ni1,FCC+Sec.,CAST,other,,,8.4,,T,25,305.3,709.7,49.3,,,,,,
197,Co1 Cr1 Fe1 Mo0.304 Ni1,FCC+Sec.,WROUGHT,other,3,,8.4,,T,25,815.5,1186.5,18.9,,,,,,
197,Co1 Cr1 Fe1 Mo0.304 Ni1,FCC+Sec.,WROUGHT,other,3.1,,8.4,,T,25,646.7,1042,32.5,,,,,,
197,Co1 Cr1 Fe1 Mo0.304 Ni1,FCC+Sec.,WROUGHT,other,1.6,,8.4,,T,25,683.7,1066.6,30.4,,,,,,
177,Co1 Cr1 Fe1 Mn1 Ni1,FCC,WROUGHT,FCC,13,,8,,T,25,243,558,50,,,220,,,
177,C0.02 Co1 Cr1 Fe1 Mn1 Ni1,FCC+Sec.,WROUGHT,other,8,,8,,T,25,446,723,15,,,,,,
177,Co1 Cr1 Fe1 Mn1 Ni1,FCC,WROUGHT,FCC,7,,8,,T,25,249,621,41,,,220,,,
177,C0.02 Co1 Cr1 Fe1 Mn1 Ni1,FCC+Sec.,WROUGHT,other,4,,8,,T,25,581,857,28,,,,,,
196,Co1 Cr1 Fe1 Ni1,FCC,ANNEAL,FCC,,,8.2,,T,25,190,453,70,,,226,,,
196,Al0.167 Co1 Cr1 Fe1 Ni1 Ti0.083,FCC,ANNEAL,FCC,289.7,,7.8,,T,25,210,503,70,,,214,,,
196,Al0.167 Co1 Cr1 Fe1 Ni1 Ti0.083,FCC+L12+Sec.,WROUGHT,other,15.7,,7.8,,T,25,645,1094,39,,,,,,
196,Al0.167 Co1 Cr1 Fe1 Ni1 Ti0.083,FCC+L12+Sec.,WROUGHT,other,2.8,,7.8,,T,25,1005,1273,17,,,,,,
201,Al0.242 Co0.515 Cr0.515 Cu0.242 Fe0.515 Ni1,,ANNEAL,other,,,7.7,168,,,,,,,,,,,
201,Al0.242 Co0.515 Cr0.515 Cu0.242 Fe0.515 Ni1,,ANNEAL,other,,,7.7,328,,,,,,,,,,,
167,Al0.242 Co0.515 Cr0.515 Cu0.242 Fe0.515 Ni1,,ANNEAL,other,,,7.7,206,,,,,,,,,,,
201,Al0.229 Co0.486 Cr0.4 Cu0.229 Fe0.486 Mo0.003 Ni1 Ti0.029 W0.003,,CAST,other,,,7.7,231,,,,,,,,,,,
201,Al0.229 Co0.486 Cr0.4 Cu0.229 Fe0.486 Mo0.003 Ni1 Ti0.029 W0.003,,ANNEAL,other,,,7.7,178,,,,,,,,,,,
201,Al0.229 Co0.486 Cr0.4 Cu0.229 Fe0.486 Mo0.003 Ni1 Ti0.029 W0.003,,ANNEAL,other,,,7.7,343,,,,,,,,,,,
167,Al0.229 Co0.486 Cr0.4 Cu0.229 Fe0.486 Mo0.003 Ni1 Ti0.029 W0.003,,ANNEAL,other,,,7.7,171,,,,,,,,,,,
175,Al0.278 Co0.694 Cr0.222 Fe0.417 Ni1 Ti0.167,,CAST,other,,,7.4,343,,,,,,,,,,,
175,Al0.278 Co0.694 Cr0.222 Fe0.417 Ni1 Ti0.167,,ANNEAL,other,,,7.4,341,,,,,,,,,,,
175,Al0.278 Co0.694 Cr0.222 Fe0.417 Ni1 Ti0.167,FCC+L12+Sec.,ANNEAL,other,,,7.4,345,T,25,568,786,12,,,,,,
175,Al0.278 Co0.694 Cr0.222 Fe0.417 Ni1 Ti0.167,FCC+L12+Sec.,ANNEAL,other,,,7.4,345,T,25,596,1039,20,,,,,,
175,Al0.278 Co0.694 Cr0.222 Fe0.417 Ni1 Ti0.167,FCC+L12+Sec.,ANNEAL,other,,,7.4,345,T,700,487,702,18,,,,,,
175,Al0.278 Co0.694 Cr0.222 Fe0.417 Ni1 Ti0.167,FCC+L12+Sec.,ANNEAL,other,,,7.4,345,T,700,486,624,11,,,,,,
193,Al0.885 Cr1 Fe1 Ni1,BCC+B2,CAST,other,,,6.4,,C,25,770,,37.1,,,,,,
193,Al1 Cr1 Fe1 Ni1,BCC+B2,CAST,other,,,6.3,,C,25,843.2,,34.6,,,,,,
193,Al1 Cr0.889 Fe0.889 Ni0.889,BCC+B2,CAST,other,,,6.1,,C,25,1044,,27.1,,,,,,
193,Al1 Cr0.828 Fe0.828 Ni0.828,BCC+B2,CAST,other,,,6,,C,25,906.8,,31.4,,,,,,
193,Al1 Cr0.767 Fe0.767 Ni0.767,BCC+B2,CAST,other,,,5.9,,C,25,1122.8,,24.7,,,,,,
191,Al0.5 Cr0.5 Fe1 Ni1,BCC+B2,CAST,other,,,6.9,,C,25,,,17,,,,,,
168,Al1 Co1 Cr1 Fe1 Ni1,BCC+B2,CAST,other,,,6.7,,C,25,,,22.7,,,,,,
182,Al0.545 Cr0.545 Fe0.515 Ni1 Ti0.273,BCC+B2+L12,CAST,other,,,6.4,,C,25,,,16.3,,,,,,
182,Al0.545 Cr0.545 Fe0.515 Ni1 Ti0.273,BCC+B2+L12,ANNEAL,other,,,6.4,,C,25,,,19.8,,,,,,
181,Cr1 Fe1 Ni1 V0.5 W1,FCC+BCC+Sec.,CAST,other,,,10.9,,C,25,,,7.3,,,,,,
169,Al0.515 Cr0.515 Cu0.515 Fe0.515 Ni1,FCC+BCC+B2,CAST,other,,,7.1,,C,25,,,30,,,,,,
202,Co1 Cr1 Fe1 Mn1 Ni1,FCC,ANNEAL,FCC,,,8,,C,25,230,,75,,,220,,,
202,Co1 Cr1 Fe1 Mn1 Ni1 V0.263,FCC+Sec.,ANNEAL,other,,,7.9,,C,25,200,,75,,,,,,
202,Co1 Cr1 Fe1 Mn1 Ni1 V0.5,FCC+Sec.,ANNEAL,other,,,7.8,,C,25,620,,75,,,,,,
202,Co1 Cr1 Fe1 Mn1 Ni1 V0.765,FCC+Sec.,ANNEAL,other,,,7.7,,C,25,780,,8,,,,,,
202,Co1 Cr1 Fe1 Mn1 Ni1 V1,FCC+Sec.,ANNEAL,other,,,7.7,,C,25,1700,,1,,,,,,
170,Al0.304 Co1 Cr1 Fe1 Ni1,FCC,CAST,FCC,,,7.6,,C,25,,,25,,,210,,,
171,Co1 Cr1 Fe1 Ni1,FCC,CAST,FCC,,,8.2,,C,25,,,83,,,226,,,
192,Al0.511 Co0.511 Cr0.511 Fe0.511 Ni1,FCC+B2,CAST,other,,,7,,T,25,545,1030,16.5,,,,,,
192,Al0.465 Co0.465 Cr0.465 Fe0.465 Ni1,FCC+B2,CAST,other,,,7.1,,T,25,545,1050,16.5,,,,,,
192,Al0.451 Co0.451 Cr0.451 Fe0.451 Ni1,FCC+B2,CAST,other,,,7.1,,T,25,545,1110,20,,,,,,
194,Al0.108 Co0.514 Cr0.514 Cu0.108 Fe0.514 Ni1,FCC,WROUGHT,FCC,,,8,,T,25,719,1048,30,,,209,,,
194,Al0.108 Co0.514 Cr0.514 Cu0.108 Fe0.514 Ni1,FCC+L12,WROUGHT,other,,,8,,T,25,460,732,32,,,,,,
200,Al0.242 Co0.515 Cr0.515 Cu0.242 Fe0.515 Ni1,Other,CAST,other,,,7.7,,T,25,357,459,9,,,,,,
200,Al0.242 Co0.515 Cr0.515 Cu0.242 Fe0.515 Ni1,Other,ANNEAL,other,,,7.7,,T,25,365,365,0.1,,,,,,
200,Al0.242 Co0.515 Cr0.515 Cu0.242 Fe0.515 Ni1,FCC+L12,ANNEAL,other,,,7.7,,T,25,215,489,39,,,,,,
172,Al0.5 Co1 Cr1 Cu1 Fe1 Ni1,Other,WROUGHT,other,,,7.6,,T,25,1284,1344,7.6,,,,,,
173,Al0.5 Co1 Cr1 Cu1 Fe1 Ni1,FCC,WROUGHT,FCC,,,7.6,,T,25,1290,1400,5,,,189,,,
173,Al0.5 Co1 Cr1 Cu1 Fe1 Ni1,Other,WROUGHT,other,,,7.6,,T,25,650,790,27,,,,,,
180,Al1 Co1 Cr1 Cu1 Fe1 Ni1,BCC+Sec.,CAST,other,,,7.1,,T,25,790,790,0.2,,,,,,
180,Al1 Co1 Cr1 Cu1 Fe1 Ni1,BCC+Sec.,WROUGHT,other,,,7.1,,T,25,1040,1170,1,,,,,,
190,Al1 Co1 Cr1 Fe1 Ni1,BCC+B2,CAST,other,,,6.7,,T,700,395,400,1,,,,,,
190,Al1 Co1 Cr1 Fe1 Ni1,BCC+B2+FCC+Sec.,OTHER,other,,,6.7,,T,700,295,393,12,,,,,,
180,Al1 Co1 Cr1 Cu1 Fe1 Ni1,BCC+Sec.,CAST,other,,,7.1,,T,700,350,360,5,,,,,,
180,Al1 Co1 Cr1 Cu1 Fe1 Ni1,BCC+Sec.,WROUGHT,other,,,7.1,,T,700,63,91,63,,,,,,
173,Al0.5 Co1 Cr1 Cu1 Fe1 Ni1,FCC,WROUGHT,FCC,,,7.6,,T,700,180,185,5,,,189,,,
173,Al0.5 Co1 Cr1 Cu1 Fe1 Ni1,Other,WROUGHT,other,,,7.6,,T,700,160,180,12,,,,,,
214,Co1 Cr1 Fe1 Ni1 Ti0.2,FCC,WROUGHT,FCC,51,,7.9,,T,25,700,1240,36,,,218,,,
214,Co1 Cr1 Fe1 Ni1 Ti0.2,FCC,WROUGHT,FCC,,,7.9,,T,-196,860,1580,46,,,218,,,
222,Al0.1 Co1 Cr1 Fe1 Ni1,FCC,WROUGHT,FCC,20,,8,,T,25,1198,,1.5,,,220,,,
222,Al0.1 Co1 Cr1 Fe1 Ni1,FCC,WROUGHT,FCC,20,,8,,T,25,1403,,1.2,,,220,,,
222,Al0.1 Co1 Cr1 Fe1 Ni1,FCC,WROUGHT,FCC,20,,8,,T,25,711,928,30.3,,,220,,,
222,Al0.1 Co1 Cr1 Fe1 Ni1,FCC,WROUGHT,FCC,7,,8,,T,25,356,,42.4,,,220,,,
236,Co1 Cr1 Fe1 Mn1 Ni1,FCC,WROUGHT,FCC,0.5,,8,,T,25,1120,,1.1,,,220,,,
236,Co1 Cr1 Fe1 Mn1 Ni1,FCC,WROUGHT,FCC,,,8,,T,-196,1692,,10.3,,,220,,,
245,Al0.5 Cr0.5 Fe0.5 Ni1,FCC+BCC+B2,CAST,other,,,6.7,,T,25,774,1357,6.4,,,,,,
245,Al0.429 Cr0.476 Fe0.476 Ni1,FCC+BCC+B2,CAST,other,,,6.9,,T,25,610,1173,9.1,,,,,,
245,Al0.364 Cr0.455 Fe0.455 Ni1,FCC+BCC+B2,CAST,other,,,7,,T,25,479,956,12.7,,,,,,
245,Al0.304 Cr0.435 Fe0.435 Ni1,FCC+BCC+B2,CAST,other,,,7.2,,T,25,461,835,30,,,,,,
245,Al0.25 Cr0.417 Fe0.417 Ni1,FCC,CAST,FCC,,,7.3,,T,25,441,757,45,,,196,,,
98,Co1 Cr1 Ni1,FCC,WROUGHT,FCC,1.6,,8.3,468,T,25,1100,,23,,,231,,,
98,Co1 Cr1 Ni1,FCC,WROUGHT,FCC,2.3,,8.3,326,T,25,597,,53,,,231,,,
98,Co1 Cr1 Ni1,FCC,WROUGHT,FCC,24,,8.3,223,T,25,346,,76,,,231,,,
105,Al0.476 Co0.476 Cr0.476 Fe0.476 Ni1,FCC+B2,WROUGHT,other,,,7.1,,T,25,1263,,21.4,,,,,,
105,Al0.476 Co0.476 Cr0.476 Fe0.476 Ni1,FCC+B2,WROUGHT,other,,,7.1,,T,25,1154,,25,,,,,,
105,Al0.476 Co0.476 Cr0.476 Fe0.476 Ni1,FCC+B2,WROUGHT,other,,,7.1,,T,25,1490,,16,,,,,,
115,Co1 Cr1 Fe1 Mn1 Ni1,FCC,CAST,FCC,,,8,130.2,C,25,210,,57,,,220,,,
115,Co1 Cr1 Fe1 Mn1 Ni1,FCC,WROUGHT,FCC,,,8,394.1,C,25,1150,,6,,,220,,,
115,Co1 Cr1 Fe1 Mn1 Ni1,FCC,WROUGHT,FCC,,,8,430.7,C,25,1300,,0.7,,,220,,,
125,Nb1 Ta1 Ti1 V1,BCC,POWDER,BCC,24,,9.2,427.9,C,25,1108,,28.3,,,134,,,
125,Nb1 Ta1 Ti1 V1,BCC,POWDER,BCC,30,,9.2,444.3,C,25,1308,,27.9,,,134,,,
125,Nb1 Ta1 Ti1 V1,BCC,POWDER,BCC,38,,9.2,510.9,C,25,1373,,29.5,,,134,4800,,1900
135,Co1 Cr1 Fe1 Mn1 Ni1,FCC,WROUGHT,FCC,30,,8,,T,25,300,676,52,,,220,,,
135,Co1 Cr1 Fe1 Mn1 Ni1,FCC,WROUGHT,FCC,0.65,,8,,T,25,800,888,39.5,,,220,,,
136,Co1 Cr1 Fe1 Mn1 Ni1,FCC+BCC,CAST,other,0.4,,8,415,C,25,1314,,,20.3,,,,,
136,Al0.1 Co1 Cr1 Fe1 Mn1 Ni1,FCC+BCC,CAST,other,,,7.9,432,C,25,1631,,,12.6,,,,,
136,Al0.3 Co1 Cr1 Fe1 Mn1 Ni1,FCC+BCC,CAST,other,0.2,,7.6,511,C,25,1836,,,4.9,,,,,
136,Al0.5 Co1 Cr1 Fe1 Mn1 Ni1,FCC+BCC,CAST,other,,,7.4,553,C,25,1932,,,3.8,,,,,
136,Al0.7 Co1 Cr1 Fe1 Mn1 Ni1,FCC+BCC,CAST,other,0.2,,7.1,622,C,25,2230,,,1.69,,,,,
136,Al1 Co1 Cr1 Fe1 Mn1 Ni1,FCC+BCC,CAST,other,,,6.8,684,C,25,,,,0,,,,,
137,Co1 Cr1 Fe1 Ni1,FCC,WROUGHT,FCC,,,8.2,,T,20,446,664,63,,189,226,,,
137,Co1 Cr1 Fe1 Ni1,FCC,WROUGHT,FCC,,,8.2,,T,-73,488,790,72,,194,226,,,
137,Co1 Cr1 Fe1 Ni1,FCC,WROUGHT,FCC,,,8.2,,T,-196,590,1070,78,,204,226,,,
137,Co1 Cr1 Fe1 Ni1,FCC,WROUGHT,FCC,,,8.2,,T,-223,,1152,68.6,,,226,,,
137,Co1 Cr1 Fe1 Ni1,FCC,WROUGHT,FCC,,,8.2,,T,-253,,1240,62,,,226,,,
137,Co1 Cr1 Fe1 Ni1,FCC,WROUGHT,FCC,,,8.2,,T,-268.8,680,1251,61.6,,221,226,,,
138,Co1 Cr1 Fe1 Ni1,FCC,CAST,FCC,,,8.2,94.7,,,,,,,,226,,,
138,Al0.3 Co1 Cr1 Fe1 Ni1,FCC,CAST,FCC,,,7.6,117,,,,,,,,210,,,
138,Al0.6 Co1 Cr1 Fe1 Ni1,FCC+BCC+B2,CAST,other,,,7.2,228,,,,,,,,,,,
138,Al0.9 Co1 Cr1 Fe1 Ni1,FCC+BCC+B2,CAST,other,,,6.8,511,,,,,,,,,,,
138,Al0.9 Co1 Cr1 Fe1 Ni1 Ti0.5,BCC+B2+Sec.,CAST,other,,,6.5,623,,,,,,,,,,,
139,Co1 Cr1 Fe1 Mn1 Ni1,FCC,CAST,FCC,,,8,,C,25,216,,,,,220,,,
139,Co1 Cr1 Fe1 Mn1 Mo0.042 Ni1,FCC,CAST,FCC,,,8.1,,C,25,225,,,,,221,,,
139,Co1 Cr1 Fe1 Mn1 Mo0.087 Ni1,FCC+Sec.,CAST,other,,,8.1,,C,25,330,,,,,,,,
139,Co1 Cr1 Fe1 Mn1 Mo0.136 Ni1,FCC+Sec.,CAST,other,,,8.1,,C,25,560,,,,,,,,
139,Co1 Cr1 Fe1 Mn1 Mo0.19 Ni1,FCC+Sec.,CAST,other,,,8.1,,C,25,765,,,,,,,,
141,Al0.3 Co1 Cr1 Fe1 Ni1,FCC+L12,WROUGHT,other,,,7.6,,T,25,143,400,65,,,,,,
141,Al0.3 Co1 Cr1 Fe1 Ni1,FCC+L12,WROUGHT,other,,,7.6,,T,25,471,850,45,,,,,,
141,Al0.3 Co1 Cr1 Fe1 Ni1,FCC+B2+Sec.,WROUGHT,other,,,7.6,,T,25,841,1050,35,,,,,,
141,Al0.3 Co1 Cr1 Fe1 Ni1,FCC+BCC+B2+Sec.,WROUGHT,other,,,7.6,,T,25,161,1650,7,,,,,,
141,Al0.3 Co1 Cr1 Fe1 Ni1,FCC+BCC+B2+Sec.,WROUGHT,other,,,7.6,,T,25,187,1850,5,,,,,,
142,Al1 Co1 Cr1 Ni1,BCC+B2,CAST,other,,,6.4,1183,C,25,1750,,16.7,,,,,,
143,Co1 Cr1 Fe1 Mn1 Ni1,FCC,WROUGHT,FCC,7.9,,8,,T,25,378.7,700.1,54,,,220,,,
143,C0.5 Co1 Cr1 Fe1 Mn1 Ni1,FCC,WROUGHT,FCC,4.7,,7.6,,T,25,520.9,791.4,40.3,,,,,,36380
143,C1 Co1 Cr1 Fe1 Mn1 Ni1,FCC,WROUGHT,FCC,3.5,,7.3,,T,25,643.8,887.6,31.9,,,,,,30300
144,Co1 Cr0.588 Fe0.176 Mo0.176 Ni1,FCC,WROUGHT,FCC,,,8.6,,T,25,,,8,,,231,,,
144,Co1 Cr0.588 Fe0.176 Mo0.176 Ni1,FCC,WROUGHT,FCC,0.7,,8.6,,T,25,,,14,,,231,,,
144,Co1 Cr0.588 Fe0.176 Mo0.176 Ni1,FCC,WROUGHT,FCC,0.8,,8.6,,T,25,1100,1300,32,,,231,,,
144,Co1 Cr0.588 Fe0.176 Mo0.176 Ni1,FCC,WROUGHT,FCC,1.2,,8.6,,T,25,950,,36,,,231,,,
144,Co1 Cr0.588 Fe0.176 Mo0.176 Ni1,FCC,WROUGHT,FCC,3.2,,8.6,,T,25,649,,42,,,231,,,
144,Co1 Cr0.588 Fe0.176 Mo0.176 Ni1,FCC,WROUGHT,FCC,18.2,,8.6,,T,25,439,,63,,,231,,,
144,Co1 Cr0.588 Fe0.176 Mo0.176 Ni1,FCC,WROUGHT,FCC,94.1,,8.6,,T,25,309,,82,,,231,,,
145,Co1 Cr1 Fe1 Mn1 Ni1,FCC,WROUGHT,FCC,,,8,,T,25,386.2,666.3,57.5,,,220,,,
146,Cr1 Cu1 Fe1 Mn1 Ni1,Other,CAST,other,,,8.1,,T,25,628,950,14.5,,,,,,
146,Cr1 Cu1 Fe1 Mn1 Ni1,Other,ANNEAL,other,,,8.1,,T,25,545,690,5,,,,,,
146,Cr1 Cu1 Fe1 Mn1 Ni1,Other,ANNEAL,other,,,8.1,,T,25,534,682,5.2,,,,,,
146,Cr1 Cu1 Fe1 Mn1 Ni1,Other,ANNEAL,other,,,8.1,,T,25,525,680,4.3,,,,,,
146,Cr1 Cu1 Fe1 Mn1 Ni1,Other,ANNEAL,other,,,8.1,,T,25,517,677,4.6,,,,,,
146,Cr1 Cu1 Fe1 Mn1 Ni1,Other,ANNEAL,other,,,8.1,,T,25,502,671,4.9,,,,,,
147,Cr1 Mo1 Nb1 Ta1 V1 W1,BCC+Laves+Sec.,POWDER,other,0.54,,11.7,1072,C,25,,,,,,,7946,,
147,Cr1 Mo1 Nb1 Ta1 V1 W1,BCC+Laves+Sec.,POWDER,other,1.24,,11.7,1010,C,25,3416,,,5.3,,,7946,,
147,Cr1 Mo1 Nb1 Ta1 V1 W1,BCC+Laves+Sec.,POWDER,other,5.01,,11.7,991.3,C,25,3410,,,2,,,7946,,
147,Cr1 Mo1 Nb1 Ta1 V1 W1,BCC+Laves+Sec.,POWDER,other,10.8,,11.7,988.3,C,25,3338,,,1.9,,,7946,,
148,Cr1 Mo1 Nb1 Ta1 V1 W1,,CAST,other,,,11.7,704.6,C,25,,,,,,,,,
149,Co1 Cr1 Cu1 Fe1 Ni1,FCC+B2,CAST,other,,,8.3,160,,,,,,,,,,,
149,Al0.5 Co1 Cr1 Cu1 Fe1 Ni1,FCC,CAST,FCC,,,7.6,160,,,,,,,,189,,,
149,Al1 Co1 Cr1 Cu1 Fe1 Ni1,FCC+BCC,CAST,other,,,7.1,458,,,,,,,,,,,
149,Al1 Co0.667 Cr0.667 Cu0.667 Fe0.667 Ni0.667,FCC+BCC,CAST,other,,,6.6,498,,,,,,,,,,,
149,Al1 Co0.5 Cr0.5 Cu0.5 Fe0.5 Ni0.5,FCC+BCC,CAST,other,,,6.3,560,,,,,,,,,,,
150,Co1 Ni1 V1,,WROUGHT,other,2,,7.8,,T,25,991,1359,38,,,,,,
150,Co1 Ni1 V1,,WROUGHT,other,5.6,,7.8,,T,25,767,1224,46,,,,,,
150,Co1 Ni1 V1,,WROUGHT,other,18.7,,7.8,,T,25,602,1123,51,,,,,,
150,Co1 Ni1 V1,,WROUGHT,other,27.8,,7.8,,T,25,517,1049,55,,,,,,
150,Co1 Ni1 V1,,WROUGHT,other,122.2,,7.8,,T,25,461,886,58,,,,,,
152,Al0.3 Co1 Cr1 Fe1 Ni1,FCC+B2+Sec.,WROUGHT,other,,,7.6,,T,25,840,1039,32,,,,,,
152,Al0.3 Co1 Cr1 Fe1 Ni1,FCC,WROUGHT,FCC,,,7.6,,T,25,159,410,65,,,210,,,
153,Al0.544 C0.001 Co0.69 Fe1 Ni0.69,B2+L12,CAST,other,,,7,,C,25,1202,,32.6,,,,,,11067
154,Hf1 Nb1 Ta1 Ti1 Zr1,BCC,WROUGHT,BCC,,,9.9,,,,,,,,,107,,,
155,Co0.5 Cr0.5 Fe1 Ni1,FCC,WROUGHT,FCC,14.9,,8.2,,T,25,214,612,77.3,,,219,,,
155,Co0.875 Cr0.625 Fe1 Ni1,FCC,WROUGHT,FCC,11.6,,8.3,,T,25,241,721,96.2,,,220,,,
155,Co1 Cr0.556 Fe0.667 Ni0.667,FCC,WROUGHT,FCC,10.5,,8.3,,T,25,299,841,76.1,,,222,,,
155,Co1 Cr0.455 Fe0.364 Ni0.364,FCC+HCP,WROUGHT,other,5.6,,8.3,,T,25,392,746,20.3,,,,,,
155,Co1 Cr0.385 Fe0.154 Ni0.154,FCC+HCP,WROUGHT,other,6.2,,8.4,,T,25,482,857,13.3,,,,,,
156,Hf1 Nb1 Ti1 Zr1,BCC,WROUGHT,BCC,,,8.4,,,,,,,,69.7,89,,,
157,Co1 Cr1 Fe1 Mn1 Ni1,,,other,,,8,,,,,,,,202,,,,
158,Co1 Cr1 Fe1 Mn1 Ni1,,,other,,,8,,,,,,,,202.2,,,,
159,Co1 Cr1 Fe1 Ni1,,,other,,,8.2,,,,,,,,204,,,,
160,Co1 Fe1 Ni1,,,other,,,8.5,,,,,,,,174,,,,
161,Co1 Cr1 Ni1,,,other,,,8.3,,,,,,,,222,,,,
162,Co1 Cr1 Ni1,,,other,,,8.3,,,,,,,,229,,,,
160,Co1 Cr1 Ni1,,,other,,,8.3,,,,,,,,234,,,,
163,Al1 Co0.5 Cr1 Fe0.147 Ni0.294,,,other,,,5.7,699,,,,,,,,,,,
163,Al1 Co0.298 Cr0.319 Cu0.106 Fe0.277 Ni0.128,,,other,,,5.1,728,,,,,,,,,,,
163,Al1 Co0.289 Cr0.158 Cu0.237 Fe0.816 Ni0.132,,,other,,,5.6,604,,,,,,,,,,,
163,Al1 Co0.278 Cr0.861 Cu0.167 Fe0.25 Ni0.222,,,other,,,5.6,790,,,,,,,,,,,
163,Al1 Co0.395 Cr0.349 Fe0.326 Ni0.256,,,other,,,5.3,806,,,,,,,,,,,
163,Al1 Co0.255 Cr0.255 Cu0.106 Fe0.277 Ni0.234,,,other,,,5.1,811,,,,,,,,,,,
163,Al1 Co0.442 Cr0.442 Fe0.256 Ni0.186,,,other,,,5.3,855,,,,,,,,,,,
163,Al1 Co0.256 Cr0.795 Cu0.128 Fe0.205 Ni0.179,,,other,,,5.4,802,,,,,,,,,,,
163,Al1 Co0.277 Cr0.277 Cu0.106 Fe0.255 Ni0.213,,,other,,,5.1,799,,,,,,,,,,,
163,Al1 Co0.465 Cr0.512 Fe0.186 Ni0.163,,,other,,,5.3,857,,,,,,,,,,,
163,Al1 Co0.298 Cr0.404 Cu0.106 Fe0.213 Ni0.106,,,other,,,5.1,855,,,,,,,,,,,
163,Al1 Co0.465 Cr0.442 Fe0.209 Ni0.209,,,other,,,5.3,816,,,,,,,,,,,
163,Al1 Co0.304 Cr0.5 Cu0.109 Fe0.152 Ni0.109,,,other,,,5.1,811,,,,,,,,,,,
163,Al1 Co0.318 Cr0.5 Cu0.114 Fe0.205 Ni0.136,,,other,,,5.2,790,,,,,,,,,,,
163,Al1 Co0.442 Cr0.558 Fe0.186 Ni0.14,,,other,,,5.2,855,,,,,,,,,,,
163,Al1 Co0.419 Cr0.558 Fe0.233 Ni0.116,,,other,,,5.2,856,,,,,,,,,,,
163,Al1 Co0.298 Cr0.426 Cu0.106 Fe0.191 Ni0.106,,,other,,,5.1,859,,,,,,,,,,,
163,Al1 Co0.558 Cr0.512 Fe0.116 Ni0.14,,,other,,,5.3,875,,,,,,,,,,,
163,Al1 Co0.581 Cr0.512 Fe0.116 Ni0.116,,,other,,,5.3,865,,,,,,,,,,,
163,Al1 Co0.558 Cr0.535 Fe0.116 Ni0.116,,,other,,,5.3,868,,,,,,,,,,,
163,Al1 Co0.535 Cr0.488 Fe0.186 Ni0.116,,,other,,,5.3,863,,,,,,,,,,,
163,Al1 Co0.255 Cr0.426 Cu0.106 Fe0.234 Ni0.106,,,other,,,5,843,,,,,,,,,,,
163,Al1 Co0.349 Cr0.395 Cu0.116 Fe0.326 Ni0.14,,,other,,,5.3,794,,,,,,,,,,,
163,Al1 Co0.238 Cr0.714 Cu0.119 Fe0.167 Ni0.143,,,other,,,5.2,783,,,,,,,,,,,
163,Al1 Co0.234 Cr0.468 Cu0.106 Fe0.213 Ni0.106,,,other,,,5,797,,,,,,,,,,,
163,Al1 Co0.277 Cr0.426 Cu0.106 Fe0.213 Ni0.106,,,other,,,5,805,,,,,,,,,,,
163,Al0.853 Co0.647 Cr1 Fe0.147 Ni0.294,,,other,,,6,699,,,,,,,,,,,
163,Al1 Co0.149 Cr0.34 Cu0.191 Fe0.34 Ni0.106,,,other,,,5.1,749,,,,,,,,,,,
163,Al1 Co0.326 Cr0.488 Cu0.116 Fe0.279 Ni0.116,,,other,,,5.3,828,,,,,,,,,,,
163,Al1 Co0.383 Cr0.319 Cu0.106 Fe0.213 Ni0.106,,,other,,,5.1,849,,,,,,,,,,,
163,Al1 Co0.426 Cr0.383 Cu0.106 Fe0.106 Ni0.106,BCC+B2,,other,,,5.1,883,,,,,,,,,,,
163,Al1 Co0.419 Cr0.465 Fe0.279 Ni0.163,,,other,,,5.3,864,,,,,,,,,,,
163,Al1 Co0.362 Cr0.34 Cu0.106 Fe0.213 Ni0.106,,,other,,,5.1,841,,,,,,,,,,,
163,Al1 Co0.558 Cr0.535 Fe0.116 Ni0.116,,,other,,,5.3,868,,,,,,,,,,,
163,Al1 Co0.581 Cr0.512 Fe0.116 Ni0.116,,,other,,,5.3,865,,,,,,,,,,,
163,Al1 Co0.457 Cr0.391 Cu0.109 Fe0.109 Ni0.109,,,other,,,5.2,840,,,,,,,,,,,
163,Al1 Co0.512 Cr0.512 Fe0.186 Ni0.116,,,other,,,5.3,882,,,,,,,,,,,
163,Al1 Co0.512 Cr0.535 Fe0.163 Ni0.116,BCC+B2,,other,,,5.3,883,,,,,,,,,,,
163,Al1 Co0.465 Cr0.488 Fe0.209 Ni0.163,,,other,,,5.3,828,,,,,,,,,,,
163,Al1 Co0.512 Cr0.581 Fe0.116 Ni0.116,,,other,,,5.2,848,,,,,,,,,,,
163,Al1 Co0.404 Cr0.404 Cu0.106 Fe0.106 Ni0.106,,,other,,,5.1,878,,,,,,,,,,,
163,Al1 Co0.674 Cr0.419 Fe0.116 Ni0.116,,,other,,,5.3,782,,,,,,,,,,,
164,Co0.986 Cr0.952 Fe0.933 Mn0.914 Ni1,BCC,WROUGHT,BCC,,,8,,T,25,1290,1415,1.1,,,220,,,
164,Co0.986 Cr0.952 Fe0.933 Mn0.914 Ni1,FCC+BCC+Sec.,WROUGHT,other,1.3,,8,,T,25,1135,1260,1.8,,,,,,
164,Co0.986 Cr0.952 Fe0.933 Mn0.914 Ni1,FCC+BCC+Sec.,WROUGHT,other,2,,8,,T,25,585,815,31.7,,,,,,
164,Co0.986 Cr0.952 Fe0.933 Mn0.914 Ni1,FCC+Sec.,WROUGHT,other,3.6,,8,,T,25,425,735,40.2,,,,,,
164,Co0.986 Cr0.952 Fe0.933 Mn0.914 Ni1,FCC,WROUGHT,FCC,17.1,,8,,T,25,270,630,46.2,,,220,,,
164,Co0.986 Cr0.952 Fe0.933 Mn0.914 Ni1,,WROUGHT,other,0.07,,8,,T,25,1120,1175,1.5,,,,,,
165,Al0.4 Hf0.6 Nb1 Ta1 Ti1 Zr1,BCC,OTHER,BCC,,9.08,9.1,,C,23,1841,,,,,107,,,
165,Al1 Cr1 Mo1 Ti1,BCC,ANNEAL,BCC,,5.98,6,,C,23,1100,,,,,189,,,
165,Al1 Mo1 Nb1 Ti1,BCC,ANNEAL,BCC,,6.46,6.5,,C,23,1100,,,,,151,,,
165,Hf1 Mo0.5 Nb1 Ti1 V0.5,BCC,CAST,BCC,,8.96,9,,C,23,1260,,,,,126,,,
165,Hf1 Mo1 Nb1 Ta1 Ti1 Zr1,BCC,CAST,BCC,,9.93,9.9,,C,23,1512,,,,,137,,,
165,Hf1 Mo1 Nb1 Ti1 Zr1,BCC,CAST,BCC,,8.68,8.7,,C,23,1575,,,,,128,,,
165,Hf1 Mo1 Ta1 Ti1 Zr1,BCC,CAST,BCC,,10.18,10.2,,C,23,1600,,,,,143,,,
165,Hf1 Nb1 Ta1 Ti1 Zr1,BCC,OTHER,BCC,,9.89,9.9,,C,23,929,,,,,107,,,
165,Mo1 Nb1 Ta1 Ti1 V1 W1,BCC,CAST,BCC,,10.91,11,,C,23,1515,,,,,209,,,
165,Mo1 Nb1 Ta1 Ti1 W1,BCC,CAST,BCC,,11.72,11.8,,C,23,1343,,,,,222,,,
165,Mo1 Nb1 Ta1 V1 W1,BCC,OTHER,BCC,,12.29,12.4,,C,23,1246,,,,,229,,,
165,Mo1 Nb1 Ta1 W1,BCC,OTHER,BCC,,13.6,13.7,,C,23,996,,,,,250,,,
165,Mo1 Nb1 Ti1,BCC,OTHER,BCC,,7.67,7.7,,C,23,1100,,,,,177,,,
165,Nb1 Ta0.3 Ti1 Zr1,BCC,OTHER,BCC,,7.81,7.4,,C,23,882,,,,,101,,,
165,Nb1 Ti1 Zr1,BCC,OTHER,BCC,,6.63,6.5,,C,23,975,,,,,94,,,
165,Al1 Cr1 Mo1 Nb1 Ti1,BCC+Laves,ANNEAL,other,,6.56,6.6,,C,23,1010,,,,,,,,
165,Al0.24 Nb1 Ti1 V1 Zr1,BCC+Laves,OTHER,other,,6.34,6.3,,C,23,1240,,,,,,,,
165,Al1 Mo0.5 Nb1 Ta0.5 Ti1 Zr1,B2+BCC,OTHER,other,,7.14,7.1,,C,23,2000,,,,,,,,
165,Cr1 Nb0.333 Ti0.333 Zr0.333,BCC+Laves,OTHER,other,,6.56,6.8,,C,23,1576,,,,,,,,
165,Cr1 Mo0.5 Nb1 Ta0.5 Ti1 Zr1,BCC+BCC+Laves,OTHER,other,,7.98,8,,C,23,1595,,,,,,,,
165,Hf1 Mo0.5 Nb1 Si0.3 Ti1 V0.5,BCC+Sec.,CAST,other,,8.46,8.5,,C,23,1617,,,,,,,,
165,Hf1 Mo0.5 Nb1 Si0.5 Ti1 V0.5,BCC+Sec.,CAST,other,,8.16,8.2,,C,23,1787,,,,,,,,
165,Hf1 Mo0.5 Nb1 Si0.7 Ti1 V0.5,BCC+Sec.,CAST,other,,7.89,7.9,,C,23,2134,,,,,,,,
165,Mo1 Nb1 Ti1 V1 Zr1,BCC+Laves,OTHER,other,,7.27,7.1,,C,23,1706,,,,,,,,
165,Nb1 Re0.3 Ti1 Zr1,BCC+Laves,OTHER,other,,7.81,7.5,,C,23,1244,,,,,,,,
165,Nb1 Ta1 Ti1 V1 Zr1,BCC+BCC,OTHER,other,,8.43,8.5,,C,23,1395,,,,,,,,
165,Al0.4 Hf0.6 Nb1 Ta1 Ti1 Zr1,BCC,OTHER,BCC,,9.08,9.1,,C,1000,298,,,,,107,,,
165,Al1 Cr1 Mo1 Ti1,BCC,ANNEAL,BCC,,5.98,6,,C,1000,375,,,,,189,,,
165,Al1 Mo1 Nb1 Ti1,BCC,ANNEAL,BCC,,6.46,6.5,,C,1000,540,,,,,151,,,
165,Hf1 Mo0.5 Nb1 Ti1 V0.5,BCC,CAST,BCC,,8.96,9,,C,1000,368,,,,,126,,,
165,Hf1 Mo1 Nb1 Ta1 Ti1 Zr1,BCC,CAST,BCC,,9.93,9.9,,C,1000,814,,,,,137,,,
165,Hf1 Mo1 Nb1 Ti1 Zr1,BCC,CAST,BCC,,8.68,8.7,,C,1000,635,,,,,128,,,
165,Hf1 Mo1 Ta1 Ti1 Zr1,BCC,CAST,BCC,,10.18,10.2,,C,1000,855,,,,,143,,,
165,Hf1 Nb1 Ta1 Ti1 Zr1,BCC,OTHER,BCC,,9.89,9.9,,C,1000,295,,,,,107,,,
165,Mo1 Nb1 Ta1 Ti1 V1 W1,BCC,CAST,BCC,,10.91,11,,C,1000,753,,,,,209,,,
165,Mo1 Nb1 Ta1 Ti1 W1,BCC,CAST,BCC,,11.72,11.8,,C,1000,620,,,,,222,,,
165,Mo1 Nb1 Ta1 V1 W1,BCC,OTHER,BCC,,12.29,12.4,,C,1000,842,,,,,229,,,
165,Mo1 Nb1 Ta1 W1,BCC,OTHER,BCC,,13.6,13.7,,C,1000,548,,,,,250,,,
165,Mo1 Nb1 Ti1,BCC,OTHER,BCC,,7.67,7.7,,C,1000,504,,,,,177,,,
165,Nb1 Ta0.3 Ti1 Zr1,BCC,OTHER,BCC,,7.81,7.4,,C,1000,274,,,,,101,,,
165,Nb1 Ti1 Zr1,BCC,OTHER,BCC,,6.63,6.5,,C,1000,141,,,,,94,,,
165,Al1 Cr1 Mo1 Nb1 Ti1,BCC+Laves,ANNEAL,other,,6.56,6.6,,C,1000,550,,,,,,,,
165,Al0.24 Nb1 Ti1 V1 Zr1,BCC+Laves,OTHER,other,,6.34,6.3,,C,1000,82,,,,,,,,
165,Al1 Mo0.5 Nb1 Ta0.5 Ti1 Zr1,B2+BCC,OTHER,other,,7.14,7.1,,C,1000,745,,,,,,,,
165,Cr1 Nb0.333 Ti0.333 Zr0.333,BCC+Laves,OTHER,other,,6.56,6.8,,C,1000,139,,,,,,,,
165,Cr1 Mo0.5 Nb1 Ta0.5 Ti1 Zr1,BCC+BCC+Laves,OTHER,other,,7.98,8,,C,1000,546,,,,,,,,
165,Hf1 Mo0.5 Nb1 Si0.3 Ti1 V0.5,BCC+Sec.,CAST,other,,8.46,8.5,,C,1000,398,,,,,,,,
165,Hf1 Mo0.5 Nb1 Si0.5 Ti1 V0.5,BCC+Sec.,CAST,other,,8.16,8.2,,C,1000,614,,,,,,,,
165,Hf1 Mo0.5 Nb1 Si0.7 Ti1 V0.5,BCC+Sec.,CAST,other,,7.89,7.9,,C,1000,673,,,,,,,,
165,Mo1 Nb1 Ti1 V1 Zr1,BCC+Laves,OTHER,other,,7.27,7.1,,C,1000,467,,,,,,,,
165,Nb1 Re0.3 Ti1 Zr1,BCC+Laves,OTHER,other,,7.81,7.5,,C,1000,323,,,,,,,,
165,Nb1 Ta1 Ti1 V1 Zr1,BCC+BCC,OTHER,other,,8.43,8.5,,C,1000,190,,,,,,,,
165,Al0.4 Hf0.6 Nb1 Ta1 Ti1 Zr1,BCC,OTHER,BCC,,9.08,9.1,,C,1200,89,,,,,107,,,
165,Al1 Cr1 Mo1 Ti1,BCC,ANNEAL,BCC,,5.98,6,,C,1200,100,,,,,189,,,
165,Al1 Mo1 Nb1 Ti1,BCC,ANNEAL,BCC,,6.46,6.5,,C,1200,200,,,,,151,,,
165,Hf1 Mo0.5 Nb1 Ti1 V0.5,BCC,CAST,BCC,,8.96,9,,C,1200,60,,,,,126,,,
165,Hf1 Mo1 Nb1 Ta1 Ti1 Zr1,BCC,CAST,BCC,,9.93,9.9,,C,1200,556,,,,,137,,,
165,Hf1 Mo1 Nb1 Ti1 Zr1,BCC,CAST,BCC,,8.68,8.7,,C,1200,187,,,,,128,,,
165,Hf1 Mo1 Ta1 Ti1 Zr1,BCC,CAST,BCC,,10.18,10.2,,C,1200,404,,,,,143,,,
165,Hf1 Nb1 Ta1 Ti1 Zr1,BCC,OTHER,BCC,,9.89,9.9,,C,1200,92,,,,,107,,,
165,Mo1 Nb1 Ta1 Ti1 V1 W1,BCC,CAST,BCC,,10.91,11,,C,1200,659,,,,,209,,,
165,Mo1 Nb1 Ta1 Ti1 W1,BCC,CAST,BCC,,11.72,11.8,,C,1200,586,,,,,222,,,
165,Mo1 Nb1 Ta1 V1 W1,BCC,OTHER,BCC,,12.29,12.4,,C,1200,735,,,,,229,,,
165,Mo1 Nb1 Ta1 W1,BCC,OTHER,BCC,,13.6,13.7,,C,1200,506,,,,,250,,,
165,Mo1 Nb1 Ti1,BCC,OTHER,BCC,,7.67,7.7,,C,1200,324,,,,,177,,,
165,Nb1 Ta0.3 Ti1 Zr1,BCC,OTHER,BCC,,7.81,7.4,,C,1200,102,,,,,101,,,
165,Nb1 Ti1 Zr1,BCC,OTHER,BCC,,6.63,6.5,,C,1200,61,,,,,94,,,
165,Al1 Cr1 Mo1 Nb1 Ti1,BCC+Laves,ANNEAL,other,,6.56,6.6,,C,1200,105,,,,,,,,
165,Al0.24 Nb1 Ti1 V1 Zr1,BCC+Laves,OTHER,other,,6.34,6.3,,C,1200,24,,,,,,,,
165,Al1 Mo0.5 Nb1 Ta0.5 Ti1 Zr1,B2+BCC,OTHER,other,,7.14,7.1,,C,1200,250,,,,,,,,
165,Cr1 Nb0.333 Ti0.333 Zr0.333,BCC+Laves,OTHER,other,,6.56,6.8,,C,1200,32,,,,,,,,
165,Cr1 Mo0.5 Nb1 Ta0.5 Ti1 Zr1,BCC+BCC+Laves,OTHER,other,,7.98,8,,C,1200,170,,,,,,,,
165,Hf1 Mo0.5 Nb1 Si0.3 Ti1 V0.5,BCC+Sec.,CAST,other,,8.46,8.5,,C,1200,166,,,,,,,,
165,Hf1 Mo0.5 Nb1 Si0.5 Ti1 V0.5,BCC+Sec.,CAST,other,,8.16,8.2,,C,1200,188,,,,,,,,
165,Hf1 Mo0.5 Nb1 Si0.7 Ti1 V0.5,BCC+Sec.,CAST,other,,7.89,7.9,,C,1200,235,,,,,,,,
165,Mo1 Nb1 Ti1 V1 Zr1,BCC+Laves,OTHER,other,,7.27,7.1,,C,1200,116,,,,,,,,
165,Nb1 Re0.3 Ti1 Zr1,BCC+Laves,OTHER,other,,7.81,7.5,,C,1200,89,,,,,,,,
165,Nb1 Ta1 Ti1 V1 Zr1,BCC+BCC,OTHER,other,,8.43,8.5,,C,1200,78,,,,,,,,
166,Co1 Cr1 Fe1 Mn1 Ni1,FCC,WROUGHT,FCC,245.48,7.753,8,,T,25,293.1,625.6,63,,,220,,,
203,Hf1 Nb1 Ta1 Ti1 Zr1,BCC,WROUGHT,BCC,40,,9.9,,T,25,985,1004,15.7,,,107,,,
203,Hf1 Nb1 Ta1 Ti1 Zr1,BCC,WROUGHT,BCC,87,,9.9,,T,25,972,999.5,12.6,,,107,,,
203,Hf1 Nb1 Ta1 Ti1 Zr1,BCC,WROUGHT,BCC,112,,9.9,,T,25,967,980.6,10.8,,,107,,,
204,Co1 Fe1 Ni1,FCC,WROUGHT,FCC,,,8.5,,T,25,,,15,,,207,,,
204,Co1 Fe1 Ni1,FCC,WROUGHT,FCC,42,,8.5,,T,25,276,540,51,,,207,,,
204,Co1 Fe1 Ni1,FCC,WROUGHT,FCC,74,,8.5,,T,25,217,498,47,,,207,,,
204,Co1 Fe1 Ni1,FCC,WROUGHT,FCC,90,,8.5,,T,25,201,430,44.5,,,207,,,
205,Co1 Cr1 Ni1,,ANNEAL,other,16,,8.3,,T,-196,600,1247,68,,,,,,
205,Co1 Cr1 Ni1,,ANNEAL,other,16,,8.3,,T,24,400,800,60,,,,,,
205,Co1 Cr1 Ni1,,ANNEAL,other,16,,8.3,,T,-196,1215,1440,48,,,,,,
206,Cr0.286 Mo0.476 Nb1 Ta0.024 Ti0.31 V0.286,BCC+Sec.,POWDER,other,0.075,8.02,8,741,C,25,2680,,,,,,,,
207,Hf1 Mo1 Nb1 Ti1 Zr1,BCC,CAST,BCC,,8.68,8.7,,C,25,1719,,,,,128,,,
208,Co1 Fe1 Ni1,FCC,WROUGHT,FCC,53.7,,8.5,,T,25,,,,,161,207,,,
208,Co1 Cr0.053 Ni1,FCC,WROUGHT,FCC,7.28,,8.8,,T,25,,,,,219,207,,,
208,Fe1 Mn1 Ni1,FCC,WROUGHT,FCC,0.862,,8.1,,T,25,529,613,25,,182,203,,,
208,Fe1 Mn1 Ni1,FCC,WROUGHT,FCC,0.894,,8.1,,T,25,522,601,25,,182,203,,,
208,Fe1 Mn1 Ni1,FCC,WROUGHT,FCC,1.25,,8.1,,T,25,460,599,27,,182,203,,,
208,Fe1 Mn1 Ni1,FCC,WROUGHT,FCC,1.75,,8.1,,T,25,407,536,26,,182,203,,,
208,Fe1 Mn1 Ni1,FCC,WROUGHT,FCC,2.26,,8.1,,T,25,372,542,31,,182,203,,,
208,Fe1 Mn1 Ni1,FCC,WROUGHT,FCC,3.52,,8.1,,T,25,322,554,49,,182,203,,,
208,Co1 Mn1 Ni1,FCC,WROUGHT,FCC,1.43,,8.4,,T,25,333,569,40,,190,202,,,
208,Co1 Mn1 Ni1,FCC,WROUGHT,FCC,0.4,,8.4,,T,25,601,608,24,,190,202,,,
208,Co1 Mn1 Ni1,FCC,WROUGHT,FCC,1.58,,8.4,,T,25,321,566,50.5,,190,202,,,
208,Co1 Mn1 Ni1,FCC,WROUGHT,FCC,2.67,,8.4,,T,25,267,506,62.5,,190,202,,,
208,Co1 Cr0.25 Ni1,FCC,WROUGHT,FCC,0.212,,8.7,,T,25,745,824,36,,223,213,,,
208,Co1 Cr0.25 Ni1,FCC,WROUGHT,FCC,0.34,,8.7,,T,25,623,746,53,,223,213,,,
208,Co1 Cr0.25 Ni1,FCC,WROUGHT,FCC,1.46,,8.7,,T,25,387,626,73,,223,213,,,
208,Co1 Cr0.25 Ni1,FCC,WROUGHT,FCC,2.65,,8.7,,T,25,330,553,101,,223,213,,,
208,Co1 Cr1 Fe1 Ni1,FCC,WROUGHT,FCC,0.295,,8.2,,T,25,631,732,39,,210,226,,,
208,Co1 Cr1 Fe1 Ni1,FCC,WROUGHT,FCC,0.553,,8.2,,T,25,494,732,51,,210,226,,,
208,Co1 Cr1 Fe1 Ni1,FCC,WROUGHT,FCC,0.72,,8.2,,T,25,448,672,65,,210,226,,,
208,Co1 Cr1 Fe1 Ni1,FCC,WROUGHT,FCC,3.4,,8.2,,T,25,273,567,85,,210,226,,,
208,Co1 Cr1 Fe1 Ni1,FCC,WROUGHT,FCC,32.2,,8.2,,T,25,172,504,105,,210,226,,,
208,Co0.25 Cr1 Ni1,FCC,WROUGHT,FCC,0.497,,8.1,,T,25,518,744,36,,240,238,,,
208,Co0.25 Cr1 Ni1,FCC,WROUGHT,FCC,0.848,,8.1,,T,25,462,703,46,,240,238,,,
208,Co0.25 Cr1 Ni1,FCC,WROUGHT,FCC,1.78,,8.1,,T,25,395,644,58,,240,238,,,
208,Co0.25 Cr1 Ni1,FCC,WROUGHT,FCC,1.98,,8.1,,T,25,356,588,64,,240,238,,,
209,Al1 Co1 Ni1 Ti1,BCC+B2,POWDER,other,,,5.7,672,C,25,,,,,,,,,
209,Al1 Fe1 Ni1 Ti1,BCC+B2,POWDER,other,,,5.5,666,C,25,,,,,,,,,
209,Al1 Co1 Fe1 Ni1 Ti1,BCC+B2,POWDER,other,,,6.1,667,C,25,,,,,,,,,
210,Al1 Cr1 Cu1 Fe1 Ni1,FCC+BCC+B2,POWDER,other,,,6.8,434,,,,,,,,,,,
210,Al1 Cr1 Cu1 Fe1 Ni1,FCC+BCC+B2,POWDER,other,,,6.8,666,,,,,,,,,,,
210,Al1 Cr1 Cu1 Fe1 Ni1,FCC+BCC+B2,POWDER,other,,,6.8,761,,,,,,,,,,,
210,Al1 Cr1 Cu1 Fe1 Ni1,FCC+BCC+B2,POWDER,other,,,6.8,747,,,,,,,,,,,
210,Al1 Cr1 Cu1 Fe1 Ni1,FCC+BCC+B2,POWDER,other,,,6.8,,C,20,1511,,5,,,,,,
210,Al1 Cr1 Cu1 Fe1 Ni1,FCC+BCC+B2,POWDER,other,,,6.8,,C,400,1366,,17,,,,,,
210,Al1 Cr1 Cu1 Fe1 Ni1,FCC+BCC+B2,POWDER,other,,,6.8,,C,600,410,,35,,,,,,
210,Al1 Cr1 Cu1 Fe1 Ni1,FCC+BCC+B2,POWDER,other,,,6.8,,C,800,48,,35,,,,,,
211,Co1 Cr1 Fe1 Mn1 Ni1,FCC,CAST,FCC,,,8,,T,25,210,,57,,,220,,,
211,Co1 Cr1 Fe1 Mn1 Ni1,FCC,WROUGHT,FCC,,,8,,T,25,1150,,6,,,220,,,
211,Co1 Cr1 Fe1 Mn1 Ni1,FCC,WROUGHT,FCC,,,8,,T,25,1300,,2,,,220,,,
211,Co1 Cr1 Fe1 Mn1 Ni1,FCC,WROUGHT,FCC,4,,8,,T,25,1050,,8,,,220,,,
211,Co1 Cr1 Fe1 Mn1 Ni1,FCC,WROUGHT,FCC,8,,8,,T,25,560,,49,,,220,,,
211,Co1 Cr1 Fe1 Mn1 Ni1,FCC,WROUGHT,FCC,8,,8,,T,25,520,,47,,,220,,,
211,Co1 Cr1 Fe1 Mn1 Ni1,FCC,WROUGHT,FCC,10,,8,,T,25,320,,59,,,220,,,
211,Co1 Cr1 Fe1 Mn1 Ni1,FCC,WROUGHT,FCC,20,,8,,T,25,280,,62,,,220,,,
212,Co0.5 Fe0.5 Mo0.1 Ni1 V0.25,FCC,CAST,FCC,,,8.4,,T,-196,419,,,34.6,,202,,,
212,Co0.5 Fe0.5 Mo0.1 Ni1 V0.25,FCC,CAST,FCC,,,8.4,,T,-70,350,,,28.8,,202,,,
212,Co0.5 Fe0.5 Mo0.1 Ni1 V0.25,FCC,CAST,FCC,,,8.4,,T,20,252,,,82.1,,202,,,
212,Co0.5 Fe0.5 Mo0.1 Ni1 V0.25,FCC,CAST,FCC,,,8.4,,T,600,214,,,189.2,,202,,,
212,Co0.5 Fe0.5 Mo0.1 Ni1 V0.25,FCC,CAST,FCC,,,8.4,,T,700,212,,,154.3,,202,,,
212,Co0.5 Fe0.5 Mo0.1 Ni1 V0.25,FCC,CAST,FCC,,,8.4,,T,800,187,,,119.5,,202,,,
213,Al0.3 Co1 Cr1 Fe1 Ni1,FCC,CAST,FCC,,,7.6,132,C,300,,,,,,210,,,
213,Al0.3 Co1 Cr1 Fe1 Ni1,FCC,CAST,FCC,,,7.6,147,C,340,,,,,,210,,,
213,Al0.3 Co1 Cr1 Fe1 Ni1,FCC,CAST,FCC,,,7.6,165,C,430,,,,,,210,,,
215,Al1 Co1 Cr1 Fe1 Ni1,B2+BCC,CAST,other,204,,6.7,519,C,25,1631,,16,,,,,,
215,Al1 Co1 Cr1 Fe1 Ni1,B2+BCC,CAST,other,185,,6.7,493,C,25,1209,,23,,,,,,
216,Co0.318 Cr0.227 Fe1 Mo0.091 Ni0.182,FCC+Sec.,WROUGHT,other,4.4,,8.2,,T,25,443,840,61.6,,,,,,
216,Co0.327 Cr0.227 Fe1 Mo0.136 Ni0.127,FCC+Sec.,WROUGHT,other,3.2,,8.2,,T,25,711,1096,38.3,,,,,,
216,Co0.318 Cr0.227 Fe1 Mo0.091 Ni0.182,FCC+Sec.,WROUGHT,other,26.3,,8.2,,T,25,301,718,77.5,,,,,,
216,Co0.327 Cr0.227 Fe1 Mo0.136 Ni0.127,FCC+Sec.,WROUGHT,other,4.8,,8.2,,T,25,684,1078,48.1,,,,,,
216,Co0.318 Cr0.227 Fe1 Mo0.091 Ni0.182,FCC+Sec.,WROUGHT,other,70.1,,8.2,,T,25,261,673,86.6,,,,,,
216,Co0.327 Cr0.227 Fe1 Mo0.136 Ni0.127,FCC+Sec.,WROUGHT,other,5.4,,8.2,,T,25,506,933,59.3,,,,,,
216,Co0.318 Cr0.227 Fe1 Mo0.091 Ni0.182,FCC+Sec.,WROUGHT,other,136.5,,8.2,,T,25,231,638,87.2,,,,,,
216,Co0.327 Cr0.227 Fe1 Mo0.136 Ni0.127,FCC+Sec.,WROUGHT,other,120.6,,8.2,,T,25,296,693,63.2,,,,,,
217,Co1 Cr1 Fe1 Mn1 Ni1,FCC,ANNEAL,FCC,300,,8,,,,,,,,,220,,,
