Repository: noobggs19092006-source/eco-material-predictor

# 🌿 Eco-Material Property Predictor

A machine-learning pipeline that predicts **10 material properties** of eco-friendly engineering plastics and alloys — no physical testing required.

**Predicted properties (Held-out Test R²):**
| Property | Unit | Polymer R² | Alloy R² |
|---|---|---|---|
| Glass Transition Temperature (Tg) | °C | **0.98** | **0.96** |
| Tensile Strength | MPa | **0.93** | **0.96** |
| Young's Modulus | GPa | **0.90** | **0.99** |
| Density | g/cm³ | **0.85** | **0.99** |
| Thermal Conductivity | W/m·K | **0.93** | **0.97** |
| Electrical Conductivity | log₁₀ S/m | **0.92** | **0.96** |
| Elongation at Break | % | **0.94** | **0.96** |
| Dielectric Constant | — | **0.95** | **0.95** |
| Water Absorption | % | **0.95** | **0.97** |
| O₂ Permeability | Barrers | **0.97** | **0.97** |

**Materials covered:** PLA, PHA, PHB, PBS, PEF, Bio-PA, Cellulose derivatives, Lignin-based polymers, Chitosan, Starch blends, eco-epoxies, metal alloys, and 160+ more.

---

## 🚀 Mode A — Hackathon / Fresh Start (For Judges & Visitors)

> Use this if you're running the project **for the first time** on a new machine.
> This builds everything from scratch: environment → dataset → training → demo.

```bash

# 1. Clone and enter the project
git clone <repo-url>
cd eco-material-predictor

# 3. Activate the environment
source venv/bin/activate

# 4. Generate the dataset with QSPR formulas + realistic noise (~5 sec)
python scripts/perfect_dataset.py

# 5. Train both polymer and alloy ensemble models (~5–10 min)
make train

# 6. Generate evaluation report + 5 publication-quality graphs
make evaluate

# 7. Launch the Interactive Web Dashboard (React + FastAPI)
make app

# → API at http://localhost:8000  |  Frontend at http://localhost:5173

# Features 3D Parallax Liquid-Glass UI, Dynamic Polymer/Alloy Radar Charts,

# and a True Multivariate AI Recommender for bio-based materials.

# 8. (Optional) Launch the barebones interactive CLI predictor
make predict

# 9. (Optional) Run the full test suite — all 27 tests should pass
make test
```

---

# Activate the environment
source venv/bin/activate

# Option 1: Full retrain from scratch
make clean
python scripts/perfect_dataset.py
make train
make evaluate

# Option 2: Just re-evaluate (model already trained)
make evaluate

# Option 3: Launch the Interactive Web Dashboard
make app

# → API at http://localhost:8000  |  Frontend at http://localhost:5173

# Features 3D Parallax Liquid-Glass UI, Dynamic Polymer/Alloy Radar Charts,

# and a True Multivariate AI Recommender for bio-based materials.

# Option 4: Run the CLI predictor immediately
make predict

# Option 5: Run tests
make test
```

---

## 📁 Project Structure

```
eco-material-predictor/
├── data/
│   ├── raw/materials_dataset.csv       ← curated 285-row dataset
│   └── processed/                      ← auto-generated splits (after make train)
│       ├── features_train.csv          ← 70% (199 rows)
│       ├── features_val.csv            ← 10% (29 rows)
│       └── features_test.csv           ← 20% (57 rows) — held-out final eval
├── models/
│   ├── material_predictor.pkl          ← stacked ensemble (polymer + alloy models)
│   └── scaler.pkl                      ← fitted StandardScaler
├── results/
│   ├── evaluation_report_polymers.txt  ← MAE / RMSE / R² per target (Polymers)
│   ├── evaluation_report_alloys.txt    ← MAE / RMSE / R² per target (Alloys)
│   ├── 01_actual_vs_predicted_*.png    ← scatter plots (separate for poly/alloy)
│   ├── 02_feature_importance_heatmap.png
│   ├── 03_property_correlation_matrix.png
│   ├── 04_eco_score_vs_properties.png
│   └── 05_residual_distributions_*.png ← residual distributions
├── scripts/
│   └── perfect_dataset.py              ← QSPR dataset generator (run before train)
├── src/
│   ├── data_prep.py                    ← feature engineering + 70/10/20 split
│   ├── train.py                        ← stacked ensemble training (polymer + alloy)
│   ├── evaluate.py                     ← metrics + 5 publication-quality graphs
│   ├── predict.py                      ← programmatic inference API
│   ├── cli.py                          ← interactive terminal predictor
│   ├── api.py                          ← FastAPI backend (REST endpoints)
│   ├── recommend.py                    ← Green Alternative Recommender engine
│   └── generate_pdb.py                 ← PDB file generator for VMD visualization

## 🧪 Dataset

**285 materials** curated from:
- Published QSPR (Quantitative Structure-Property Relationship) literature
- Matmatch and CAMPUS Plastics databases
- Peer-reviewed polymer physics data (Fox-Flory, Gibbs-DiMarzio models)
- Augmented with diverse synthetic metal alloy grades (Fe, Ti, Al, Mg, Cu)

Properties generated via `scripts/perfect_dataset.py` using scientifically-grounded QSPR formulas + **2% realistic measurement noise** (simulates actual lab uncertainty), then split 70/10/20 to ensure honest, reproducible R² evaluation with **zero data leakage**.

---

File: data/archive/iron_alloys.csv (part 1 of 12)
iron_alloy_name,"Elastic (Young's, Tensile) Modulus (psi)",Elongation at Break (%),Shear Modulus (psi),Tensile Strength: Ultimate (UTS) (psi),Tensile Strength: Yield (Proof) (psi),Compressive (Crushing) Strength (psi),Fracture Toughness (MPa·m^0.5),Shear Strength (psi),Impact Strength: V-Notched Charpy (lb),Fatigue Strength (psi),Reduction in Area (%),Latent Heat of Fusion (J/g),Melting Completion (Liquidus) (F),Melting Onset (Solidus) (F),Specific Heat Capacity (F),Thermal Conductivity (F),Thermal Expansion (K),Maximum Temperature: Mechanical (F),Maximum Temperature: Corrosion (F),Curie Temperature (F),Base Metal Price (relative),Embodied Carbon (material),Embodied Energy (BTU/lb),Embodied Water (gal/lb),Calomel Potential (mV),Stiffness to Weight: Axial (points),Stiffness to Weight: Bending (points),Strength to Weight: Axial (points),Strength to Weight: Bending (points),Thermal Diffusivity (/s),Thermal Shock Resistance (points),Brinell Hardness min,Brinell Hardness max,Poisson's Ratio min,Poisson's Ratio max,Rockwell C Hardness min,Rockwell C Hardness max,Rockwell B Hardness min,Rockwell B Hardness max,Density min,Density max,Resilience: Ultimate (Unit Rupture Work) min,Resilience: Ultimate (Unit Rupture Work) max,Resilience: Unit (Modulus of Resilience) min,Resilience: Unit (Modulus of Resilience) max,PREN (Pitting Resistance) min,PREN (Pitting Resistance) max,Iron (Fe)Fe min,Iron (Fe)Fe max,Carbon (C)C min,Carbon (C)C max,Silicon (Si)Si min,Silicon (Si)Si max,Manganese (Mn)Mn min,Manganese (Mn)Mn max,Phosphorus (P)P min,Phosphorus (P)P max,Sulfur (S)S min,Sulfur (S)S max,Chromium (Cr)Cr min,Chromium (Cr)Cr max,Molybdenum (Mo)Mo min,Molybdenum (Mo)Mo max,Nickel (Ni)Ni min,Nickel (Ni)Ni max,Copper (Cu)Cu min,Copper (Cu)Cu max,Vanadium (V)V min,Vanadium (V)V max,Aluminum (Al)Al min,Aluminum (Al)Al max,Magnesium (Mg)Mg min,Magnesium (Mg)Mg max,Selenium (Se)Se min,Selenium (Se)Se max,Tin (Sn)Sn min,Tin (Sn)Sn max,Arsenic (As)As min,Arsenic (As)As max,Residualsres. min,Residualsres. max,Titanium (Ti)Ti min,Titanium (Ti)Ti max,Zirconium (Zr)Zr min,Zirconium (Zr)Zr max,Niobium (Nb)Nb min,Niobium (Nb)Nb max,Nitrogen (N)N min,Nitrogen (N)N max,Cobalt (Co)Co min,Cobalt (Co)Co max,Tungsten (W)W min,Tungsten (W)W max,Calcium (Ca)Ca min,Calcium (Ca)Ca max,Boron (B)B min,Boron (B)B max,Oxygen (O)O min,Oxygen (O)O max,Tantalum (Ta)Ta min,Tantalum (Ta)Ta max,Cerium (Ce)Ce min,Cerium (Ce)Ce max,Lanthanum (La)La min,Lanthanum (La)La max,Zinc (Zn)Zn min,Zinc (Zn)Zn max,Lead (Pb)Pb min,Lead (Pb)Pb max
SAE-ASTM Grade G2500 (F10005) Grey Cast Iron,180,14,69,190,120,,,,,,,270,1390,1350,490,42,14,,,,1.9,1.5,21,44,,13,25,6.9,9.6,11,5.5,200,200,0.29,0.29,,,,,7.5g/cm3470lb/ft3,7.5g/cm3470lb/ft3,23MJ/m3,23MJ/m3,42kJ/m3,42kJ/m3,,,92.9,94.2,3.2,3.5,2.0,2.4,0.6,0.9,0,0.2,0,0.15,,,,,,,,,,,,,,,,,,,,,,,,,,,,,,,,,,,,,,,,,,,,,,,,,,
SAE-ASTM Grade G2500a (F10009) Grey Cast Iron,180,14,69,190,120,,,,,,,270,1390,1350,490,41,14,,,,1.9,1.5,21,44,,13,25,6.9,9.6,11,5.5,200,200,0.29,0.29,,,,,7.5g/cm3470lb/ft3,7.5g/cm3470lb/ft3,22MJ/m3,22MJ/m3,42kJ/m3,42kJ/m3,,,92.9,94.4,3.4,3.7,1.6,2.1,0.6,0.9,0,0.15,0,0.12,,,,,,,,,,,,,,,,,,,,,,,,,,,,,,,,,,,,,,,,,,,,,,,,,,
SAE-ASTM Grade G3000 (F10006) Grey Cast Iron,180,9.6,70,220,150,,,,,,,270,1390,1350,490,41,12,,,,1.9,1.5,21,44,,13,25,8.1,11,11,7.3,210,210,0.29,0.29,,,,,7.5g/cm3470lb/ft3,7.5g/cm3470lb/ft3,19MJ/m3,19MJ/m3,65kJ/m3,65kJ/m3,,,93.1,94.4,3.1,3.4,1.9,2.3,0.6,0.9,0,0.15,0,0.15,,,,,,,,,,,,,,,,,,,,,,,,,,,,,,,,,,,,,,,,,,,,,,,,,,
SAE-ASTM Grade G4000d (F10012) Grey Cast Iron,180,9.6,70,290,180,,,,,,,280,1390,1350,490,42,14,,,,3.0,1.7,24,51,,13,25,11,13,11,8.6,280,280,0.29,0.29,,,,,7.5g/cm3470lb/ft3,7.5g/cm3470lb/ft3,25MJ/m3,25MJ/m3,89kJ/m3,89kJ/m3,2.7,2.7,90.6,93.1,3.1,3.6,2.0,2.4,0.6,0.9,0,0.1,0,0.15,0.85,1.3,0.4,0.6,0,0.45,,,,,,,,,,,,,,,,,,,,,,,,,,,,,,,,,,,,,,,,,,,,
"ASTM A897 Grade 1 (ASTM 130-90-09 or 900-650-09, ISO 900-8) Cast Iron",180,10,69,1010,740,,,,,,,280,1380,1340,490,42,13,,,,2.9,1.8,25,48,,13,25,37,30,11,30,310,310,0.29,0.29,,,,,7.5g/cm3470lb/ft3,7.5g/cm3470lb/ft3,93MJ/m3,93MJ/m3,1540kJ/m3,1540kJ/m3,,,89.6,94,3.4,3.8,2.3,2.7,0.3,0.4,0,0.040,0,0.020,0,0.1,0,0.3,0,2.0,0,0.8,0,0.1,0,0.050,0,0.040,0,0.030,0,0.020,0,0.020,,,,,,,,,,,,,,,,,,,,,,,,,,,,,,
ASTM Grade 110-70-11 or 750-500-11 Cast Iron,180,13,69,860,560,,,,,,,280,1380,1340,490,42,13,,,,2.9,1.8,25,48,,13,25,32,27,11,25,270,270,0.29,0.29,,,,,7.5g/cm3470lb/ft3,7.5g/cm3470lb/ft3,95MJ/m3,95MJ/m3,880kJ/m3,880kJ/m3,,,89.6,94,3.4,3.8,2.3,2.7,0.3,0.4,0,0.040,0,0.020,0,0.1,0,0.3,0,2.0,0,0.8,0,0.1,0,0.050,0,0.040,0,0.030,0,0.020,0,0.020,,,,,,,,,,,,,,,,,,,,,,,,,,,,,,
ASTM A897 Grade 5 (ASTM 230-185-01 or 1600-1300-01) Cast Iron,180,1.1,69,1800,1460,,,,,,,280,1380,1340,490,42,13,,,,2.9,1.8,25,48,,13,25,66,44,11,53,490,490,0.29,0.29,,,,,7.5g/cm3470lb/ft3,7.5g/cm3470lb/ft3,19MJ/m3,19MJ/m3,,,,,89.6,94,3.4,3.8,2.3,2.7,0.3,0.4,0,0.040,0,0.020,0,0.1,0,0.3,0,2.0,0,0.8,0,0.1,0,0.050,0,0.040,0,0.030,0,0.020,0,0.020,,,,,,,,,,,,,,,,,,,,,,,,,,,,,,
"ASTM A897 Grade 4 (ASTM 200-155-1 or 1400-1100-02, ISO 1400-1, EN-JS 1130) Cast Iron",180,1.7,62,1530,1190,2200,50,1260,,,,280,1380,1340,490,42,13,,,,2.9,1.8,25,48,,13,25,57,39,11,45,430,430,0.29,0.29,,,,,7.5g/cm3470lb/ft3,7.5g/cm3470lb/ft3,24MJ/m3,24MJ/m3,3970kJ/m3,3970kJ/m3,,,89.6,94,3.4,3.8,2.3,2.7,0.3,0.4,0,0.040,0,0.020,0,0.1,0,0.3,0,2.0,0,0.8,0,0.1,0,0.050,0,0.040,0,0.030,0,0.020,0,0.020,,,,,,,,,,,,,,,,,,,,,,,,,,,,,,
"ASTM A897 Grade 3 (ASTM 175-125-4 or 1200-850-04, ISO 1200-3, EN-JS 1120) Cast Iron",180,4.2,63,1320,940,1900,54,1080,,,,280,1380,1340,490,42,13,,,,2.9,1.8,25,48,,13,25,49,36,11,39,390,390,0.29,0.29,,,,,7.5g/cm3470lb/ft3,7.5g/cm3470lb/ft3,51MJ/m3,51MJ/m3,2470kJ/m3,2470kJ/m3,,,89.6,94,3.4,3.8,2.3,2.7,0.3,0.4,0,0.040,0,0.020,0,0.1,0,0.3,0,2.0,0,0.8,0,0.1,0,0.050,0,0.040,0,0.030,0,0.020,0,0.020,,,,,,,,,,,,,,,,,,,,,,,,,,,,,,
SAE-ASTM Grade G1800 (F10004) Grey Cast Iron,180,14,69,140,94,,,,,,,280,1380,1340,490,43,13,,,,1.9,1.5,21,44,,13,25,5.2,8.0,12,4.2,160,160,0.29,0.29,,,,,7.5g/cm3470lb/ft3,7.5g/cm3470lb/ft3,18MJ/m3,18MJ/m3,25kJ/m3,25kJ/m3,,,92.3,93.8,3.4,3.7,2.3,2.8,0.5,0.8,0,0.25,0,0.15,,,,,,,,,,,,,,,,,,,,,,,,,,,,,,,,,,,,,,,,,,,,,,,,,,
"ASTM Grade 125-80-10 or 850-550-10 (ISO 800-10, EN-JS 1100) Cast Iron",180,11,65,920,590,1300,62,720,,,,280,1380,1340,490,42,13,,,,2.9,1.8,25,48,,13,25,34,28,11,27,290,290,0.29,0.29,,,,,7.5g/cm3470lb/ft3,7.5g/cm3470lb/ft3,85MJ/m3,85MJ/m3,980kJ/m3,980kJ/m3,,,89.6,94,3.4,3.8,2.3,2.7,0.3,0.4,0,0.040,0,0.020,0,0.1,0,0.3,0,2.0,0,0.8,0,0.1,0,0.050,0,0.040,0,0.030,0,0.020,0,0.020,,,,,,,,,,,,,,,,,,,,,,,,,,,,,,
"ASTM A897 Grade 2 (ASTM 150-110-07 or 1050-750-07, ISO 1050-6) Cast Iron",180,8.0,69,1200,840,,,,,,,280,1380,1340,490,42,13,,,,2.9,1.8,25,48,,13,25,44,33,11,35,340,340,0.29,0.29,,,,,7.5g/cm3470lb/ft3,7.5g/cm3470lb/ft3,86MJ/m3,86MJ/m3,1980kJ/m3,1980kJ/m3,,,89.6,94,3.4,3.8,2.3,2.7,0.3,0.4,0,0.040,0,0.020,0,0.1,0,0.3,0,2.0,0,0.8,0,0.1,0,0.050,0,0.040,0,0.030,0,0.020,0,0.020,,,,,,,,,,,,,,,,,,,,,,,,,,,,,,
"ASTM Grade 150-100-7 or 1050-700-7 (ISO 1000-6, EN-JS 1110) Cast Iron",180,7.3,64,1120,750,1600,58,890,,,,280,1380,1340,490,42,13,,,,2.9,1.8,25,48,,13,25,42,32,11,33,330,330,0.29,0.29,,,,,7.5g/cm3470lb/ft3,7.5g/cm3470lb/ft3,73MJ/m3,73MJ/m3,1590kJ/m3,1590kJ/m3,,,89.6,94,3.4,3.8,2.3,2.7,0.3,0.4,0,0.040,0,0.020,0,0.1,0,0.3,0,2.0,0,0.8,0,0.1,0,0.050,0,0.040,0,0.030,0,0.020,0,0.020,,,,,,,,,,,,,,,,,,,,,,,,,,,,,,
"ASTM A436 Type 3 (L-NiCr 30 3,F41004) Cast Iron",180,8.1,71,190,100,,,,,,,290,1390,1350,470,,14,,,,22,4.4,60,120,,13,24,6.7,9.3,,5.5,140,140,0.3,0.3,,,,,8.0g/cm3500lb/ft3,8.0g/cm3500lb/ft3,13MJ/m3,13MJ/m3,30kJ/m3,30kJ/m3,3.0,3.0,57.8,68,0,2.6,1.0,2.0,0.5,1.5,,,0,0.12,2.5,3.5,,,28,32,0,0.5,,,,,,,,,,,,,,,,,,,,,,,,,,,,,,,,,,,,,,,,,,
"ASTM A436 Type 2 (L-NiCr 20 2,F41002) Cast Iron",180,9.4,71,190,100,,,,,,,290,1400,1350,480,,14,,,,15,3.4,47,93,,13,24,6.8,9.4,,5.5,150,150,0.29,0.29,,,,,7.8g/cm3490lb/ft3,7.8g/cm3490lb/ft3,15MJ/m3,15MJ/m3,29kJ/m3,29kJ/m3,2.0,2.0,67.6,79,0,3.0,1.0,2.8,0.5,1.5,,,0,0.12,1.5,2.5,,,18,22,0,0.5,,,,,,,,,,,,,,,,,,,,,,,,,,,,,,,,,,,,,,,,,,
ASTM A436 Type 5 (F41006) Cast Iron,180,20,70,150,84,,,,,,,280,1390,1350,470,,13,,,,24,4.7,65,110,,13,23,5.3,7.9,,4.5,110,110,0.3,0.3,,,,,8.1g/cm3500lb/ft3,8.1g/cm3500lb/ft3,26MJ/m3,26MJ/m3,19kJ/m3,19kJ/m3,,,57.4,64.5,0,2.4,1.0,2.0,0.5,1.5,,,0,0.12,0,0.1,,,34,36,0,0.5,,,,,,,,,,,,,,,,,,,,,,,,,,,,,,,,,,,,,,,,,,
"ASTM A436 Type 4 (L-NiSiCr 30 5 5, F41005) Cast Iron",180,,70,190,,,,,,,,350,1340,1290,490,,13,,,,24,4.6,64,120,,13,25,7.0,9.6,,5.7,180,180,0.3,0.3,,,,,7.7g/cm3480lb/ft3,7.7g/cm3480lb/ft3,,,,,5.0,5.0,51.8,61,0,2.6,5.0,6.0,0.5,1.5,,,0,0.12,4.5,5.5,,,29,32,0,0.5,,,,,,,,,,,,,,,,,,,,,,,,,,,,,,,,,,,,,,,,,,
"ASTM A436 Type 2b (L-NiCr 20 3, F41003) Cast Iron",180,8.5,72,230,120,,,,,,,290,1390,1350,480,,14,,,,16,3.5,49,100,,13,24,8.2,11,,6.5,210,210,0.29,0.29,,,,,7.8g/cm3490lb/ft3,7.8g/cm3490lb/ft3,17MJ/m3,17MJ/m3,41kJ/m3,41kJ/m3,4.5,4.5,64.1,77.5,0,3.0,1.0,2.8,0.5,1.5,,,0,0.12,3.0,6.0,,,18,22,0,0.5,,,,,,,,,,,,,,,,,,,,,,,,,,,,,,,,,,,,,,,,,,
ASTM A436 Type 6 (F41007) Cast Iron,180,,70,200,,,,,,,,290,1380,1340,470,,14,,,,17,3.6,49,100,,13,24,6.9,9.5,,5.6,150,150,0.3,0.3,,,,,7.9g/cm3490lb/ft3,7.9g/cm3490lb/ft3,,,,,3.2,3.2,62.4,75.5,0,3.0,1.5,2.5,0.5,1.5,,,0,0.12,1.0,2.0,0,1.0,18,22,3.5,5.5,,,,,,,,,,,,,,,,,,,,,,,,,,,,,,,,,,,,,,,,,,
"ASTM A436 Type 1 (L-NiCuCr 15 6 2, F41000) Cast Iron",180,,69,190,,,,,,,,280,1380,1330,470,,14,,,,14,3.1,43,100,,13,24,6.8,9.4,,5.5,160,160,0.3,0.3,,,,,7.9g/cm3490lb/ft3,7.9g/cm3490lb/ft3,,,,,2.0,2.0,65.1,78,0,3.0,1.0,2.8,0.5,1.5,,,0,0.12,1.5,2.5,,,13.5,17.5,5.5,7.5,,,,,,,,,,,,,,,,,,,,,,,,,,,,,,,,,,,,,,,,,,
"ASTM A436 Type 1b (L-NiCuCr 15 6 3, F41001) Cast Iron",180,,69,230,,,,,,,,280,1370,1330,470,,14,,,,15,3.1,43,100,,13,24,8.2,11,,6.5,180,180,0.3,0.3,,,,,7.9g/cm3490lb/ft3,7.9g/cm3490lb/ft3,,,,,3.0,3.0,64.1,77,0,3.0,1.0,2.8,0.5,1.5,,,0,0.12,2.5,3.5,,,13.5,17.5,5.5,7.5,,,,,,,,,,,,,,,,,,,,,,,,,,,,,,,,,,,,,,,,,,
"ASTM A439 Type D-2 (S-NiCr 20 2, F43000) Cast Iron",180,9.0,71,450,240,,,,,,,290,1400,1360,480,,14,,,,16,3.6,50,96,,13,24,16,17,,13,170,170,0.29,0.29,,,,,7.8g/cm3490lb/ft3,7.8g/cm3490lb/ft3,34MJ/m3,34MJ/m3,160kJ/m3,160kJ/m3,5.1,5.1,66.9,77.4,0,3.0,1.5,3.0,0.7,1.3,0,0.080,,,1.8,2.8,0.7,1.0,18,22,,,,,,,,,,,,,,,,,,,,,,,,,,,,,,,,,,,,,,,,,,,,
ASTM A439 Type D-2S Cast Iron,180,11,70,430,240,,,,,,,350,1350,1310,490,,13,,,,19,4.0,56,100,,13,25,15,16,,13,160,160,0.3,0.3,,,,,7.7g/cm3480lb/ft3,7.7g/cm3480lb/ft3,41MJ/m3,41MJ/m3,160kJ/m3,160kJ/m3,2.1,2.1,60.3,69.5,0,2.6,4.8,5.8,0,1.0,0,0.080,,,1.8,2.3,,,24,28,,,,,,,,,,,,,,,,,,,,,,,,,,,,,,,,,,,,,,,,,,,,
ASTM A571 Type D-2M Class 1 or 3 Cast Iron,180,34,70,500,230,,,,22,,,280,1370,1330,480,,14,,,,16,3.7,51,94,,13,24,18,18,,15,150,150,0.3,0.3,,,,,7.8g/cm3490lb/ft3,7.8g/cm3490lb/ft3,140MJ/m3,140MJ/m3,150kJ/m3,150kJ/m3,,,65.8,71.6,2.2,2.9,1.5,2.5,3.8,4.5,0,0.080,,,0,0.2,,,21,24,,,,,,,,,,,,,,,,,,,,,,,,,,,,,,,,,,,,,,,,,,,,
"ASTM A439 Type D-3A (S-NiCr 30 1, F43004) Cast Iron",180,11,71,430,240,,,,,,,290,1390,1350,480,,13,,,,21,4.3,59,110,,13,24,15,16,,13,160,160,0.3,0.3,,,,,8.0g/cm3500lb/ft3,8.0g/cm3500lb/ft3,42MJ/m3,42MJ/m3,150kJ/m3,150kJ/m3,,,60,70,0,2.6,1.0,2.8,0,1.0,0,0.080,,,1.0,1.5,,,28,32,,,,,,,,,,,,,,,,,,,,,,,,,,,,,,,,,,,,,,,,,,,,
ASTM A571 Type D-2M Class 2 or 4 Cast Iron,180,29,70,470,190,,,,31,,,280,1370,1330,480,,14,,,,16,3.7,51,94,,13,24,17,17,,14,140,140,0.3,0.3,,,,,7.8g/cm3490lb/ft3,7.8g/cm3490lb/ft3,110MJ/m3,110MJ/m3,100kJ/m3,100kJ/m3,,,65.8,71.6,2.2,2.9,1.5,2.5,3.8,4.5,0,0.080,,,0,0.2,,,21,24,,,,,,,,,,,,,,,,,,,,,,,,,,,,,,,,,,,,,,,,,,,,
"ASTM A439 Type D-3 (S-NiCr 30 3, F43003) Cast Iron",190,6.8,72,430,240,,,,,,,290,1400,1350,470,,13,,,,23,4.6,63,120,,13,24,15,16,,12,170,170,0.3,0.3,,,,,8.0g/cm3500lb/ft3,8.0g/cm3500lb/ft3,25MJ/m3,25MJ/m3,150kJ/m3,150kJ/m3,5.8,5.8,57,67.8,0,2.6,1.0,2.8,0,1.0,0,0.080,,,2.5,3.5,0.7,1.0,28,32,,,,,,,,,,,,,,,,,,,,,,,,,,,,,,,,,,,,,,,,,,,,
ASTM A439 Type D-5S Cast Iron,180,11,70,430,240,,,,,,,350,1340,1300,490,,13,,,,25,4.9,68,120,,13,24,15,16,,13,160,160,0.3,0.3,,,,,7.8g/cm3490lb/ft3,7.8g/cm3490lb/ft3,42MJ/m3,42MJ/m3,150kJ/m3,150kJ/m3,2.1,2.1,51.9,59.4,0,2.3,4.9,5.5,0,1.0,0,0.080,,,1.8,2.3,,,34,37,,,,,,,,,,,,,,,,,,,,,,,,,,,,,,,,,,,,,,,,,,,,
"ASTM A439 Type D-2B (S-NiCr 20 3, F43001) Cast Iron",180,7.8,71,450,240,,,,,,,290,1390,1350,480,,14,,,,16,3.5,48,98,,13,24,16,17,,13,180,180,0.29,0.29,,,,,7.8g/cm3490lb/ft3,7.8g/cm3490lb/ft3,30MJ/m3,30MJ/m3,160kJ/m3,160kJ/m3,3.4,3.4,66.7,77.1,0,3.0,1.5,3.0,0.7,1.3,0,0.080,,,2.8,4.0,,,18,22,,,,,,,,,,,,,,,,,,,,,,,,,,,,,,,,,,,,,,,,,,,,
"ASTM A439 Type D-5 (S-Ni 35,F43006) Cast Iron",180,23,70,430,240,,,,,,,290,1390,1350,470,,13,,,,24,4.7,65,110,,13,24,15,16,,13,160,160,0.3,0.3,,,,,8.0g/cm3500lb/ft3,8.0g/cm3500lb/ft3,84MJ/m3,84MJ/m3,150kJ/m3,150kJ/m3,,,57.6,65,0,2.4,1.0,2.8,0,1.0,0,0.080,,,0,0.1,,,34,36,,,,,,,,,,,,,,,,,,,,,,,,,,,,,,,,,,,,,,,,,,,,
"ASTM A439 Type D-5B (S-NiCr 35 3, F43007) Cast Iron",180,6.8,71,430,240,,,,,,,290,1390,1340,470,,13,,,,25,4.8,66,120,,13,24,15,16,,13,170,170,0.3,0.3,,,,,8.0g/cm3500lb/ft3,8.0g/cm3500lb/ft3,25MJ/m3,25MJ/m3,150kJ/m3,150kJ/m3,2.5,2.5,54.7,63,0,2.4,1.0,2.8,0,1.0,0,0.080,,,2.0,3.0,,,34,36,,,,,,,,,,,,,,,,,,,,,,,,,,,,,,,,,,,,,,,,,,,,
ASTM A439 Type D-2C (F43002) Cast Iron,180,22,70,450,220,,,,,,,290,1390,1350,480,,14,,,,16,3.6,50,91,,13,24,16,17,,13,150,150,0.3,0.3,,,,,7.9g/cm3490lb/ft3,7.9g/cm3490lb/ft3,83MJ/m3,83MJ/m3,140kJ/m3,140kJ/m3,,,67.1,76.2,0,2.9,1.0,3.0,1.8,2.4,0,0.080,,,0,0.5,,,21,24,,,,,,,,,,,,,,,,,,,,,,,,,,,,,,,,,,,,,,,,,,,,
"ASTM A439 Type D-4 (S-NiSiCr 30 5 5, F43005) Cast Iron",180,,70,470,,,,,,,,350,1340,1300,490,,13,,,,23,4.5,64,120,,13,25,17,18,,14,240,240,0.29,0.29,,,,,7.7g/cm3480lb/ft3,7.7g/cm3480lb/ft3,24,140MJ/m3,98,160kJ/m3,5.0,5.0,52.8,62.5,0,2.6,5.0,6.0,0,1.0,0,0.080,,,4.5,5.5,,,28,32,,,,,,,,,,,,,,,,,,,,,,,,,,,,,,,,,,,,,,,,,,,,
SAE-ASTM Grade G4000 (F10008) Grey Cast Iron,180,9.6,70,290,200,,,,,,,270,1390,1350,490,41,14,,,,1.9,1.5,21,45,,13,25,11,13,11,8.6,240,240,0.29,0.29,,,,,7.6g/cm3470lb/ft3,7.6g/cm3470lb/ft3,25MJ/m3,25MJ/m3,110kJ/m3,110kJ/m3,,,93.4,94.5,3.0,3.3,1.8,2.1,0.7,1.0,0,0.1,0,0.15,,,,,,,,,,,,,,,,,,,,,,,,,,,,,,,,,,,,,,,,,,,,,,,,,,
SAE-ASTM Grade G2500 (F10005) Grey Cast Iron,180,14,69,190,120,,,,,,,270,1390,1350,490,42,14,,,,1.9,1.5,21,44,,13,25,6.9,9.6,11,5.5,200,200,0.29,0.29,,,,,7.5g/cm3470lb/ft3,7.5g/cm3470lb/ft3,23MJ/m3,23MJ/m3,42kJ/m3,42kJ/m3,,,92.9,94.2,3.2,3.5,2.0,2.4,0.6,0.9,0,0.2,0,0.15,,,,,,,,,,,,,,,,,,,,,,,,,,,,,,,,,,,,,,,,,,,,,,,,,,
SAE-ASTM Grade G3000 (F10006) Grey Cast Iron,180,9.6,70,220,150,,,,,,,270,1390,1350,490,41,12,,,,1.9,1.5,21,44,,13,25,8.1,11,11,7.3,210,210,0.29,0.29,,,,,7.5g/cm3470lb/ft3,7.5g/cm3470lb/ft3,19MJ/m3,19MJ/m3,65kJ/m3,65kJ/m3,,,93.1,94.4,3.1,3.4,1.9,2.3,0.6,0.9,0,0.15,0,0.15,,,,,,,,,,,,,,,,,,,,,,,,,,,,,,,,,,,,,,,,,,,,,,,,,,
SAE-ASTM Grade G2500a (F10009) Grey Cast Iron,180,14,69,190,120,,,,,,,270,1390,1350,490,41,14,,,,1.9,1.5,21,44,,13,25,6.9,9.6,11,5.5,200,200,0.29,0.29,,,,,7.5g/cm3470lb/ft3,7.5g/cm3470lb/ft3,22MJ/m3,22MJ/m3,42kJ/m3,42kJ/m3,,,92.9,94.4,3.4,3.7,1.6,2.1,0.6,0.9,0,0.15,0,0.12,,,,,,,,,,,,,,,,,,,,,,,,,,,,,,,,,,,,,,,,,,,,,,,,,,
SAE-ASTM Grade G3500c (F10011) Grey Cast Iron,180,9.6,69,260,180,,,,,,,260,1390,1350,490,41,14,,,,1.9,1.5,21,44,,13,25,9.6,12,11,7.6,230,230,0.29,0.29,,,,,7.6g/cm3470lb/ft3,7.6g/cm3470lb/ft3,22MJ/m3,22MJ/m3,90kJ/m3,90kJ/m3,,,93.1,94.6,3.5,3.8,1.3,1.8,0.6,0.9,0,0.15,0,0.12,,,,,,,,,,,,,,,,,,,,,,,,,,,,,,,,,,,,,,,,,,,,,,,,,,
SAE-ASTM Grade G4000d (F10012) Grey Cast Iron,180,9.6,70,290,180,,,,,,,280,1390,1350,490,42,14,,,,3.0,1.7,24,51,,13,25,11,13,11,8.6,280,280,0.29,0.29,,,,,7.5g/cm3470lb/ft3,7.5g/cm3470lb/ft3,25MJ/m3,25MJ/m3,89kJ/m3,89kJ/m3,2.7,2.7,90.6,93.1,3.1,3.6,2.0,2.4,0.6,0.9,0,0.1,0,0.15,0.85,1.3,0.4,0.6,0,0.45,,,,,,,,,,,,,,,,,,,,,,,,,,,,,,,,,,,,,,,,,,,,
SAE-ASTM Grade G3500 (F10007) Grey Cast Iron,180,9.6,70,260,180,,,,,,,270,1390,1350,490,41,14,,,,1.9,1.5,21,44,,13,25,9.5,12,11,7.5,230,230,0.29,0.29,,,,,7.5g/cm3470lb/ft3,7.5g/cm3470lb/ft3,22MJ/m3,22MJ/m3,88kJ/m3,88kJ/m3,,,93.3,94.6,3.0,3.3,1.8,2.2,0.6,0.9,0,0.12,0,0.15,,,,,,,,,,,,,,,,,,,,,,,,,,,,,,,,,,,,,,,,,,,,,,,,,,
SAE-ASTM Grade G1800 (F10004) Grey Cast Iron,180,14,69,140,94,,,,,,,280,1380,1340,490,43,13,,,,1.9,1.5,21,44,,13,25,5.2,8.0,12,4.2,160,160,0.29,0.29,,,,,7.5g/cm3470lb/ft3,7.5g/cm3470lb/ft3,18MJ/m3,18MJ/m3,25kJ/m3,25kJ/m3,,,92.3,93.8,3.4,3.7,2.3,2.8,0.5,0.8,0,0.25,0,0.15,,,,,,,,,,,,,,,,,,,,,,,,,,,,,,,,,,,,,,,,,,,,,,,,,,
SAE-ASTM Grade G3500b (F10010) Grey Cast Iron,180,9.6,70,260,180,,,,,,,260,1390,1350,490,41,14,,,,1.9,1.5,21,44,,13,25,9.5,12,11,7.5,230,230,0.29,0.29,,,,,7.6g/cm3470lb/ft3,7.6g/cm3470lb/ft3,22MJ/m3,22MJ/m3,88kJ/m3,88kJ/m3,,,93.2,94.7,3.4,3.7,1.3,1.8,0.6,0.9,0,0.15,0,0.12,,,,,,,,,,,,,,,,,,,,,,,,,,,,,,,,,,,,,,,,,,,,,,,,,,
ASTM A602 Grade M5503 (F20003) Cast Iron,180,3.0,70,520,380,,,,,,,260,1410,1370,480,41,14,,,,1.9,1.5,20,45,,13,25,19,19,11,15,210,210,0.29,0.29,,,,,7.6g/cm3480lb/ft3,7.6g/cm3480lb/ft3,14MJ/m3,14MJ/m3,400kJ/m3,400kJ/m3,,,93.6,96.7,2.2,2.9,0.9,1.9,0.15,1.3,0.020,0.15,0.020,0.2,,,,,,,,,,,,,,,,,,,,,,,,,,,,,,,,,,,,,,,,,,,,,,,,,,
SAE-ASTM Grade G4000 (F10008) Grey Cast Iron,180,9.6,70,290,200,,,,,,,270,1390,1350,490,41,14,,,,1.9,1.5,21,45,,13,25,11,13,11,8.6,240,240,0.29,0.29,,,,,7.6g/cm3470lb/ft3,7.6g/cm3470lb/ft3,25MJ/m3,25MJ/m3,110kJ/m3,110kJ/m3,,,93.4,94.5,3.0,3.3,1.8,2.1,0.7,1.0,0,0.1,0,0.15,,,,,,,,,,,,,,,,,,,,,,,,,,,,,,,,,,,,,,,,,,,,,,,,,,
SAE-ASTM Grade G3500c (F10011) Grey Cast Iron,180,9.6,69,260,180,,,,,,,260,1390,1350,490,41,14,,,,1.9,1.5,21,44,,13,25,9.6,12,11,7.6,230,230,0.29,0.29,,,,,7.6g/cm3470lb/ft3,7.6g/cm3470lb/ft3,22MJ/m3,22MJ/m3,90kJ/m3,90kJ/m3,,,93.1,94.6,3.5,3.8,1.3,1.8,0.6,0.9,0,0.15,0,0.12,,,,,,,,,,,,,,,,,,,,,,,,,,,,,,,,,,,,,,,,,,,,,,,,,,
SAE-ASTM Grade G3000 (F10006) Grey Cast Iron,180,9.6,70,220,150,,,,,,,270,1390,1350,490,41,12,,,,1.9,1.5,21,44,,13,25,8.1,11,11,7.3,210,210,0.29,0.29,,,,,7.5g/cm3470lb/ft3,7.5g/cm3470lb/ft3,19MJ/m3,19MJ/m3,65kJ/m3,65kJ/m3,,,93.1,94.4,3.1,3.4,1.9,2.3,0.6,0.9,0,0.15,0,0.15,,,,,,,,,,,,,,,,,,,,,,,,,,,,,,,,,,,,,,,,,,,,,,,,,,
ASTM A602 Grade M8501 (F20005) Cast Iron,180,1.0,70,720,590,,,,,,,260,1410,1370,480,41,14,,,,1.9,1.5,20,45,,13,25,26,24,11,21,290,290,0.29,0.29,,,,,7.6g/cm3480lb/ft3,7.6g/cm3480lb/ft3,6.8MJ/m3,6.8MJ/m3,950kJ/m3,950kJ/m3,,,93.6,96.7,2.2,2.9,0.9,1.9,0.15,1.3,0.020,0.15,0.020,0.2,,,,,,,,,,,,,,,,,,,,,,,,,,,,,,,,,,,,,,,,,,,,,,,,,,
SAE-ASTM Grade G3500 (F10007) Grey Cast Iron,180,9.6,70,260,180,,,,,,,270,1390,1350,490,41,14,,,,1.9,1.5,21,44,,13,25,9.5,12,11,7.5,230,230,0.29,0.29,,,,,7.5g/cm3470lb/ft3,7.5g/cm3470lb/ft3,22MJ/m3,22MJ/m3,88kJ/m3,88kJ/m3,,,93.3,94.6,3.0,3.3,1.8,2.2,0.6,0.9,0,0.12,0,0.15,,,,,,,,,,,,,,,,,,,,,,,,,,,,,,,,,,,,,,,,,,,,,,,,,,
ASTM A602 Grade M7002 (F20004) Cast Iron,180,2.0,70,620,480,,,,,,,260,1410,1370,480,41,14,,,,1.9,1.5,20,45,,13,25,23,21,11,18,250,250,0.29,0.29,,,,,7.6g/cm3480lb/ft3,7.6g/cm3480lb/ft3,12MJ/m3,12MJ/m3,640kJ/m3,640kJ/m3,,,93.6,96.7,2.2,2.9,0.9,1.9,0.15,1.3,0.020,0.15,0.020,0.2,,,,,,,,,,,,,,,,,,,,,,,,,,,,,,,,,,,,,,,,,,,,,,,,,,
ASTM A602 Grade M3210 (F20000) Cast Iron,180,10,70,350,220,,,,,,,260,1410,1370,480,41,14,,,,1.9,1.5,20,45,,13,25,13,14,11,9.9,130,130,0.29,0.29,,,,,7.6g/cm3480lb/ft3,7.6g/cm3480lb/ft3,30MJ/m3,30MJ/m3,130kJ/m3,130kJ/m3,,,93.6,96.7,2.2,2.9,0.9,1.9,0.15,1.3,0.020,0.15,0.020,0.2,,,,,,,,,,,,,,,,,,,,,,,,,,,,,,,,,,,,,,,,,,,,,,,,,,
ASTM A602 Grade M4504 (F20001) Cast Iron,180,4.0,70,450,310,,,,,,,260,1410,1370,480,41,14,,,,1.9,1.5,20,45,,13,25,16,17,11,13,190,190,0.29,0.29,,,,,7.6g/cm3480lb/ft3,7.6g/cm3480lb/ft3,16MJ/m3,16MJ/m3,260kJ/m3,260kJ/m3,,,93.6,96.7,2.2,2.9,0.9,1.9,0.15,1.3,0.020,0.15,0.020,0.2,,,,,,,,,,,,,,,,,,,,,,,,,,,,,,,,,,,,,,,,,,,,,,,,,,
SAE-ASTM Grade G3500b (F10010) Grey Cast Iron,180,9.6,70,260,180,,,,,,,260,1390,1350,490,41,14,,,,1.9,1.5,21,44,,13,25,9.5,12,11,7.5,230,230,0.29,0.29,,,,,7.6g/cm3470lb/ft3,7.6g/cm3470lb/ft3,22MJ/m3,22MJ/m3,88kJ/m3,88kJ/m3,,,93.2,94.7,3.4,3.7,1.3,1.8,0.6,0.9,0,0.15,0,0.12,,,,,,,,,,,,,,,,,,,,,,,,,,,,,,,,,,,,,,,,,,,,,,,,,,
ASTM A602 Grade M5003 (F20002) Cast Iron,180,3.0,70,520,350,,,,,,,260,1410,1370,480,41,14,,,,1.9,1.5,20,45,,13,25,19,19,11,15,210,210,0.29,0.29,,,,,7.6g/cm3480lb/ft3,7.6g/cm3480lb/ft3,14MJ/m3,14MJ/m3,330kJ/m3,330kJ/m3,,,93.6,96.7,2.2,2.9,0.9,1.9,0.15,1.3,0.020,0.15,0.020,0.2,,,,,,,,,,,,,,,,,,,,,,,,,,,,,,,,,,,,,,,,,,,,,,,,,,
SAE-ASTM Grade G4000 (F10008) Grey Cast Iron,180,9.6,70,290,200,,,,,,,270,1390,1350,490,41,14,,,,1.9,1.5,21,45,,13,25,11,13,11,8.6,240,240,0.29,0.29,,,,,7.6g/cm3470lb/ft3,7.6g/cm3470lb/ft3,25MJ/m3,25MJ/m3,110kJ/m3,110kJ/m3,,,93.4,94.5,3.0,3.3,1.8,2.1,0.7,1.0,0,0.1,0,0.15,,,,,,,,,,,,,,,,,,,,,,,,,,,,,,,,,,,,,,,,,,,,,,,,,,
SAE-ASTM Grade G3000 (F10006) Grey Cast Iron,180,9.6,70,220,150,,,,,,,270,1390,1350,490,41,12,,,,1.9,1.5,21,44,,13,25,8.1,11,11,7.3,210,210,0.29,0.29,,,,,7.5g/cm3470lb/ft3,7.5g/cm3470lb/ft3,19MJ/m3,19MJ/m3,65kJ/m3,65kJ/m3,,,93.1,94.4,3.1,3.4,1.9,2.3,0.6,0.9,0,0.15,0,0.15,,,,,,,,,,,,,,,,,,,,,,,,,,,,,,,,,,,,,,,,,,,,,,,,,,
SAE-ASTM Grade G2500 (F10005) Grey Cast Iron,180,14,69,190,120,,,,,,,270,1390,1350,490,42,14,,,,1.9,1.5,21,44,,13,25,6.9,9.6,11,5.5,200,200,0.29,0.29,,,,,7.5g/cm3470lb/ft3,7.5g/cm3470lb/ft3,23MJ/m3,23MJ/m3,42kJ/m3,42kJ/m3,,,92.9,94.2,3.2,3.5,2.0,2.4,0.6,0.9,0,0.2,0,0.15,,,,,,,,,,,,,,,,,,,,,,,,,,,,,,,,,,,,,,,,,,,,,,,,,,
SAE-ASTM Grade G2500a (F10009) Grey Cast Iron,180,14,69,190,120,,,,,,,270,1390,1350,490,41,14,,,,1.9,1.5,21,44,,13,25,6.9,9.6,11,5.5,200,200,0.29,0.29,,,,,7.5g/cm3470lb/ft3,7.5g/cm3470lb/ft3,22MJ/m3,22MJ/m3,42kJ/m3,42kJ/m3,,,92.9,94.4,3.4,3.7,1.6,2.1,0.6,0.9,0,0.15,0,0.12,,,,,,,,,,,,,,,,,,,,,,,,,,,,,,,,,,,,,,,,,,,,,,,,,,
ASTM Grade 80-55-06 (SAE D5506) Ductile Cast Iron,170,8.2,64,600,410,,,500,,,,270,1160,1120,490,36,11,290,,,1.9,1.5,21,43,,12,24,22,21,9.8,23,190,190,0.31,0.31,,,,,7.5g/cm3470lb/ft3,7.5g/cm3470lb/ft3,44MJ/m3,44MJ/m3,490kJ/m3,490kJ/m3,,,93.7,95.5,3.0,3.5,1.5,2.8,,,0,0.080,,,,,,,,,,,,,,,,,,,,,,,,,,,,,,,,,,,,,,,,,,,,,,,,,,,,
ASTM Grade 60-42-10 Ductile Cast Iron,180,11,70,470,320,,,,,,,270,1160,1120,490,36,11,290,,,1.9,1.5,21,43,,13,25,17,18,9.8,17,,,0.29,0.29,,,,,7.5g/cm3470lb/ft3,7.5g/cm3470lb/ft3,48MJ/m3,48MJ/m3,290kJ/m3,290kJ/m3,,,93.7,95.5,3.0,3.5,1.5,2.8,,,0,0.080,,,,,,,,,,,,,,,,,,,,,,,,,,,,,,,,,,,,,,,,,,,,,,,,,,,,
"ASTM Grade 65-45-12 (SAE D4512, ISO 450-10) Ductile Cast Iron",170,13,65,490,340,,23,440,,,,270,1160,1120,490,36,11,290,,,1.9,1.5,21,43,,13,26,19,19,10,19,180,180,0.29,0.29,,,,,7.1g/cm3440lb/ft3,7.1g/cm3440lb/ft3,59MJ/m3,59MJ/m3,340kJ/m3,340kJ/m3,,,93.7,95.5,3.0,3.5,1.5,2.8,,,0,0.080,,,,,,,,,,,,,,,,,,,,,,,,,,,,,,,,,,,,,,,,,,,,,,,,,,,,
SAE-ASTM Grade G3500 (F10007) Grey Cast Iron,180,9.6,70,260,180,,,,,,,270,1390,1350,490,41,14,,,,1.9,1.5,21,44,,13,25,9.5,12,11,7.5,230,230,0.29,0.29,,,,,7.5g/cm3470lb/ft3,7.5g/cm3470lb/ft3,22MJ/m3,22MJ/m3,88kJ/m3,88kJ/m3,,,93.3,94.6,3.0,3.3,1.8,2.2,0.6,0.9,0,0.12,0,0.15,,,,,,,,,,,,,,,,,,,,,,,,,,,,,,,,,,,,,,,,,,,,,,,,,,
"ASTM Grade 60-40-18 (SAE D4018, ISO 400-18, EN-JS 1025) Ductile Cast Iron",170,20,66,460,310,,30,420,,,,270,1160,1120,490,36,11,290,,,1.9,1.5,21,43,,13,26,18,19,10,18,160,160,0.29,0.29,,,,,7.1g/cm3440lb/ft3,7.1g/cm3440lb/ft3,80MJ/m3,80MJ/m3,280kJ/m3,280kJ/m3,,,93.7,95.5,3.0,3.5,1.5,2.8,,,0,0.080,,,,,,,,,,,,,,,,,,,,,,,,,,,,,,,,,,,,,,,,,,,,,,,,,,,,
ASTM Grade 65-45-15 Ductile Cast Iron,180,17,70,500,350,,,,,,,270,1160,1120,490,36,11,290,,,1.9,1.5,21,43,,13,25,19,19,9.8,18,180,180,0.29,0.29,,,,,7.5g/cm3470lb/ft3,7.5g/cm3470lb/ft3,76MJ/m3,76MJ/m3,350kJ/m3,350kJ/m3,,,93.7,95.5,3.0,3.5,1.5,2.8,,,0,0.080,,,,,,,,,,,,,,,,,,,,,,,,,,,,,,,,,,,,,,,,,,,,,,,,,,,,
"ASTM Grade 80-60-03 (ISO 600-3, EN-JS 1060) Ductile Cast Iron",170,3.3,67,630,440,,20,450,,,,270,1160,1120,490,33,11,290,,,1.9,1.5,21,43,,13,26,24,23,9.2,24,230,230,0.29,0.29,,,,,7.2g/cm3450lb/ft3,7.2g/cm3450lb/ft3,19MJ/m3,19MJ/m3,550kJ/m3,550kJ/m3,,,93.7,95.5,3.0,3.5,1.5,2.8,,,0,0.080,,,,,,,,,,,,,,,,,,,,,,,,,,,,,,,,,,,,,,,,,,,,,,,,,,,,
"ASTM Grade 100-70-03 (SAE D7003, ISO 700-2, EN-JS 1070) Ductile Cast Iron",180,3.0,68,770,530,,15,630,,,,270,1160,1120,490,31,11,290,,,1.9,1.5,21,43,,14,26,30,26,8.9,29,270,270,0.29,0.29,,,,,7.2g/cm3450lb/ft3,7.2g/cm3450lb/ft3,21MJ/m3,21MJ/m3,790kJ/m3,790kJ/m3,,,93.7,95.5,3.0,3.5,1.5,2.8,,,0,0.080,,,,,,,,,,,,,,,,,,,,,,,,,,,,,,,,,,,,,,,,,,,,,,,,,,,,
"ASTM Grade 70-50-05 (ISO 500-7, EN-JS 1050) Ductile Cast Iron",180,6.1,70,530,370,,25,450,,,,270,1160,1120,490,35,11,290,,,1.9,1.5,21,43,,14,26,21,21,10,19,200,200,0.29,0.29,,,,,7.1g/cm3440lb/ft3,7.1g/cm3440lb/ft3,29MJ/m3,29MJ/m3,380kJ/m3,380kJ/m3,,,93.7,95.5,3.0,3.5,1.5,2.8,,,0,0.080,,,,,,,,,,,,,,,,,,,,,,,,,,,,,,,,,,,,,,,,,,,,,,,,,,,,
SAE-ASTM Grade G3500b (F10010) Grey Cast Iron,180,9.6,70,260,180,,,,,,,260,1390,1350,490,41,14,,,,1.9,1.5,21,44,,13,25,9.5,12,11,7.5,230,230,0.29,0.29,,,,,7.6g/cm3470lb/ft3,7.6g/cm3470lb/ft3,22MJ/m3,22MJ/m3,88kJ/m3,88kJ/m3,,,93.2,94.7,3.4,3.7,1.3,1.8,0.6,0.9,0,0.15,0,0.12,,,,,,,,,,,,,,,,,,,,,,,,,,,,,,,,,,,,,,,,,,,,,,,,,,
"ASTM Grade 120-90-02 (ISO 800-2, EN-JS 1080) Ductile Cast Iron",170,2.1,66,920,670,,14,800,,,,270,1160,1120,490,31,11,290,,,1.9,1.5,21,43,,13,26,35,29,8.9,35,310,310,0.28,0.28,,,,,7.2g/cm3450lb/ft3,7.2g/cm3450lb/ft3,17MJ/m3,17MJ/m3,1330kJ/m3,1330kJ/m3,,,93.7,95.5,3.0,3.5,1.5,2.8,,,0,0.080,,,,,,,,,,,,,,,,,,,,,,,,,,,,,,,,,,,,,,,,,,,,,,,,,,,,
SAE-ASTM Grade G2500 (F10005) Grey Cast Iron,180,14,69,190,120,,,,,,,270,1390,1350,490,42,14,,,,1.9,1.5,21,44,,13,25,6.9,9.6,11,5.5,200,200,0.29,0.29,,,,,7.5g/cm3470lb/ft3,7.5g/cm3470lb/ft3,23MJ/m3,23MJ/m3,42kJ/m3,42kJ/m3,,,92.9,94.2,3.2,3.5,2.0,2.4,0.6,0.9,0,0.2,0,0.15,,,,,,,,,,,,,,,,,,,,,,,,,,,,,,,,,,,,,,,,,,,,,,,,,,
ASTM Grade 40 or 275 (F12801) Grey Cast Iron,180,9.6,69,310,200,970,18,390,,130,,280,1380,1180,490,46,11,,,,1.9,1.5,21,44,,13,25,11,14,13,12,230,230,0.29,0.29,,,,,7.5g/cm3470lb/ft3,7.5g/cm3470lb/ft3,26MJ/m3,26MJ/m3,110kJ/m3,110kJ/m3,,,92.1,93.9,3.1,3.4,2.5,2.8,0.5,0.7,0,0.9,0,0.15,,,,,,,,,,,,,,,,,,,,,,,,,,,,,,,,,,,,,,,,,,,,,,,,,,
ASTM Grade 60 or 400 (F14101) Grey Cast Iron,180,9.6,69,450,280,1290,,610,,170,,280,1380,1180,490,46,11,,,,1.9,1.5,21,44,,13,25,17,17,13,17,300,300,0.29,0.29,,,,,7.5g/cm3470lb/ft3,7.5g/cm3470lb/ft3,37MJ/m3,37MJ/m3,210kJ/m3,210kJ/m3,,,92.1,93.9,3.1,3.4,2.5,2.8,0.5,0.7,0,0.9,0,0.15,,,,,,,,,,,,,,,,,,,,,,,,,,,,,,,,,,,,,,,,,,,,,,,,,,
"ASTM Grade 35 or 250 (ISO 250, EN-JL 1040, F12401) Grey Cast Iron",180,9.6,69,250,170,860,15,330,,110,,280,1380,1180,490,46,11,,,,1.9,1.5,21,44,,13,25,9.2,12,13,9.5,180,180,0.29,0.29,,,,,7.5g/cm3470lb/ft3,7.5g/cm3470lb/ft3,21MJ/m3,21MJ/m3,76kJ/m3,76kJ/m3,,,92.1,93.9,3.1,3.4,2.5,2.8,0.5,0.7,0,0.9,0,0.15,,,,,,,,,,,,,,,,,,,,,,,,,,,,,,,,,,,,,,,,,,,,,,,,,,
SAE-ASTM Grade G2500a (F10009) Grey Cast Iron,180,14,69,190,120,,,,,,,270,1390,1350,490,41,14,,,,1.9,1.5,21,44,,13,25,6.9,9.6,11,5.5,200,200,0.29,0.29,,,,,7.5g/cm3470lb/ft3,7.5g/cm3470lb/ft3,22MJ/m3,22MJ/m3,42kJ/m3,42kJ/m3,,,92.9,94.4,3.4,3.7,1.6,2.1,0.6,0.9,0,0.15,0,0.12,,,,,,,,,,,,,,,,,,,,,,,,,,,,,,,,,,,,,,,,,,,,,,,,,,
ASTM Grade 25 or 175 (F11701) Grey Cast Iron,180,9.6,69,190,110,670,,220,,79,,280,1380,1180,490,46,11,,,,1.9,1.5,21,44,,13,25,7.0,9.8,13,7.2,170,170,0.29,0.29,,,,,7.5g/cm3470lb/ft3,7.5g/cm3470lb/ft3,16MJ/m3,16MJ/m3,34kJ/m3,34kJ/m3,,,92.1,93.9,3.1,3.4,2.5,2.8,0.5,0.7,0,0.9,0,0.15,,,,,,,,,,,,,,,,,,,,,,,,,,,,,,,,,,,,,,,,,,,,,,,,,,
SAE-ASTM Grade G3500 (F10007) Grey Cast Iron,180,9.6,70,260,180,,,,,,,270,1390,1350,490,41,14,,,,1.9,1.5,21,44,,13,25,9.5,12,11,7.5,230,230,0.29,0.29,,,,,7.5g/cm3470lb/ft3,7.5g/cm3470lb/ft3,22MJ/m3,22MJ/m3,88kJ/m3,88kJ/m3,,,93.3,94.6,3.0,3.3,1.8,2.2,0.6,0.9,0,0.12,0,0.15,,,,,,,,,,,,,,,,,,,,,,,,,,,,,,,,,,,,,,,,,,,,,,,,,,
ASTM Grade 225 Grey Cast Iron,180,9.6,69,260,180,,,,,,,280,1380,1180,490,46,11,,,,1.9,1.5,21,44,,13,25,9.5,12,13,9.8,230,230,0.29,0.29,,,,,7.5g/cm3470lb/ft3,7.5g/cm3470lb/ft3,22MJ/m3,22MJ/m3,88kJ/m3,88kJ/m3,,,92.1,93.9,3.1,3.4,2.5,2.8,0.5,0.7,0,0.9,0,0.15,,,,,,,,,,,,,,,,,,,,,,,,,,,,,,,,,,,,,,,,,,,,,,,,,,
SAE-ASTM Grade G4000 (F10008) Grey Cast Iron,180,9.6,70,290,200,,,,,,,270,1390,1350,490,41,14,,,,1.9,1.5,21,45,,13,25,11,13,11,8.6,240,240,0.29,0.29,,,,,7.6g/cm3470lb/ft3,7.6g/cm3470lb/ft3,25MJ/m3,25MJ/m3,110kJ/m3,110kJ/m3,,,93.4,94.5,3.0,3.3,1.8,2.1,0.7,1.0,0,0.1,0,0.15,,,,,,,,,,,,,,,,,,,,,,,,,,,,,,,,,,,,,,,,,,,,,,,,,,
SAE-ASTM Grade G3000 (F10006) Grey Cast Iron,180,9.6,70,220,150,,,,,,,270,1390,1350,490,41,12,,,,1.9,1.5,21,44,,13,25,8.1,11,11,7.3,210,210,0.29,0.29,,,,,7.5g/cm3470lb/ft3,7.5g/cm3470lb/ft3,19MJ/m3,19MJ/m3,65kJ/m3,65kJ/m3,,,93.1,94.4,3.1,3.4,1.9,2.3,0.6,0.9,0,0.15,0,0.15,,,,,,,,,,,,,,,,,,,,,,,,,,,,,,,,,,,,,,,,,,,,,,,,,,
ASTM Grade 55 or 375 (F13801) Grey Cast Iron,180,9.6,69,430,290,,,,,,,280,1380,1180,490,46,11,,,,1.9,1.5,21,44,,13,25,16,17,13,16,230,230,0.29,0.29,,,,,7.5g/cm3470lb/ft3,7.5g/cm3470lb/ft3,37MJ/m3,37MJ/m3,240kJ/m3,240kJ/m3,,,92.1,93.9,3.1,3.4,2.5,2.8,0.5,0.7,0,0.9,0,0.15,,,,,,,,,,,,,,,,,,,,,,,,,,,,,,,,,,,,,,,,,,,,,,,,,,
ASTM Grade 325 Grey Cast Iron,180,9.6,69,370,260,,,,,,,280,1380,1180,490,46,11,,,,1.9,1.5,21,44,,13,25,14,15,13,14,230,230,0.29,0.29,,,,,7.5g/cm3470lb/ft3,7.5g/cm3470lb/ft3,32MJ/m3,32MJ/m3,180kJ/m3,180kJ/m3,,,92.1,93.9,3.1,3.4,2.5,2.8,0.5,0.7,0,0.9,0,0.15,,,,,,,,,,,,,,,,,,,,,,,,,,,,,,,,,,,,,,,,,,,,,,,,,,
"ASTM Grade 30 or 200 (ISO 200, EN-JL 1030, F12101) Grey Cast Iron",180,9.6,69,240,130,750,13,280,,97,,280,1380,1180,490,46,11,,,,1.9,1.5,21,44,,13,25,9.0,12,13,9.3,210,210,0.29,0.29,,,,,7.5g/cm3470lb/ft3,7.5g/cm3470lb/ft3,20MJ/m3,20MJ/m3,47kJ/m3,47kJ/m3,,,92.1,93.9,3.1,3.4,2.5,2.8,0.5,0.7,0,0.9,0,0.15,,,,,,,,,,,,,,,,,,,,,,,,,,,,,,,,,,,,,,,,,,,,,,,,,,
"ASTM Grade 45 or 300 (ISO 300, EN-JL 1050, F13101) Grey Cast Iron",180,9.6,69,350,240,,,,,,,280,1380,1180,490,46,11,,,,1.9,1.5,21,44,,13,25,13,15,13,13,230,230,0.29,0.29,,,,,7.5g/cm3470lb/ft3,7.5g/cm3470lb/ft3,30MJ/m3,30MJ/m3,160kJ/m3,160kJ/m3,,,92.1,93.9,3.1,3.4,2.5,2.8,0.5,0.7,0,0.9,0,0.15,,,,,,,,,,,,,,,,,,,,,,,,,,,,,,,,,,,,,,,,,,,,,,,,,,
"ASTM Grade 50 or 350 (ISO 350, EN-JL 1060, F13501) Grey Cast Iron",180,9.6,69,380,230,1130,20,500,,150,,280,1380,1180,490,46,11,,,,1.9,1.5,21,44,,13,25,14,16,13,15,260,260,0.29,0.29,,,,,7.5g/cm3470lb/ft3,7.5g/cm3470lb/ft3,32MJ/m3,32MJ/m3,150kJ/m3,150kJ/m3,,,92.1,93.9,3.1,3.4,2.5,2.8,0.5,0.7,0,0.9,0,0.15,,,,,,,,,,,,,,,,,,,,,,,,,,,,,,,,,,,,,,,,,,,,,,,,,,
SAE-ASTM Grade G1800 (F10004) Grey Cast Iron,180,14,69,140,94,,,,,,,280,1380,1340,490,43,13,,,,1.9,1.5,21,44,,13,25,5.2,8.0,12,4.2,160,160,0.29,0.29,,,,,7.5g/cm3470lb/ft3,7.5g/cm3470lb/ft3,18MJ/m3,18MJ/m3,25kJ/m3,25kJ/m3,,,92.3,93.8,3.4,3.7,2.3,2.8,0.5,0.8,0,0.25,0,0.15,,,,,,,,,,,,,,,,,,,,,,,,,,,,,,,,,,,,,,,,,,,,,,,,,,
"ASTM Grade 20 or 150 (ISO 150, EN-JL 1020, F11401) Grey Cast Iron",180,9.6,69,160,98,570,10,180,,69,,280,1380,1180,490,46,11,,,,1.9,1.5,21,44,,13,25,5.8,8.7,13,6.0,160,160,0.29,0.29,,,,,7.5g/cm3470lb/ft3,7.5g/cm3470lb/ft3,13MJ/m3,13MJ/m3,27kJ/m3,27kJ/m3,,,92.1,93.9,3.1,3.4,2.5,2.8,0.5,0.7,0,0.9,0,0.15,,,,,,,,,,,,,,,,,,,,,,,,,,,,,,,,,,,,,,,,,,,,,,,,,,
AWS E80C-B6 or E55C-B6 Weld Metal,190,19,74,630,530,,,,,,,260,1450,1410,470,39,13,,,,4.7,1.8,25,71,,14,25,22,21,11,18,,,0.29,0.29,,,,,7.8g/cm3490lb/ft3,7.8g/cm3490lb/ft3,120MJ/m3,120MJ/m3,730kJ/m3,730kJ/m3,7.1,7.1,90.1,94.4,0,0.1,0.25,0.6,0.4,1.0,0,0.025,0,0.025,4.5,6.0,0.45,0.65,0,0.6,0,0.35,0,0.030,,,,,,,,,,,0,0.5,,,,,,,,,,,,,,,,,,,,,,,,,,,,
AWS E110C-K4 or E76C-K4 Weld Metal,190,17,73,850,780,,,,,,,250,1460,1410,470,41,13,,,,3.5,1.7,23,54,,13,24,30,25,11,25,,,0.29,0.29,,,,,7.8g/cm3490lb/ft3,7.8g/cm3490lb/ft3,140MJ/m3,140MJ/m3,1600kJ/m3,1600kJ/m3,,,92.1,98.4,0,0.15,0,0.8,0.75,2.3,0,0.025,0,0.025,0.15,0.65,0.25,0.65,0.5,2.5,0,0.35,0,0.030,,,,,,,,,,,0,0.5,,,,,,,,,,,,,,,,,,,,,,,,,,,,
AWS ER90S-D2 or ER62S-D2 Weld Metal,190,19,73,710,600,,,,,,,260,1450,1410,470,47,13,,,,2.6,1.6,21,50,,13,24,25,23,13,21,,,0.29,0.29,,,,,7.8g/cm3490lb/ft3,7.8g/cm3490lb/ft3,130MJ/m3,130MJ/m3,980kJ/m3,980kJ/m3,,,95.2,97.4,0.070,0.12,0.5,0.8,1.6,2.1,0,0.025,0,0.025,,,0.4,0.6,0,0.15,0,0.5,,,,,,,,,,,,,0,0.5,,,,,,,,,,,,,,,,,,,,,,,,,,,,
AWS ER70S-A1 or ER49S-A1 (K11235) Weld Metal,190,22,73,590,450,,,,,,,260,1460,1420,470,50,13,,,,2.5,1.5,20,48,,13,24,21,20,14,17,,,0.29,0.29,,,,,7.8g/cm3490lb/ft3,7.8g/cm3490lb/ft3,120MJ/m3,120MJ/m3,540kJ/m3,540kJ/m3,,,96.1,99.3,0,0.12,0.3,0.7,0,1.3,0,0.025,0,0.025,,,0.4,0.65,0,0.2,0,0.35,,,,,,,,,,,,,0,0.5,,,,,,,,,,,,,,,,,,,,,,,,,,,,
AWS ER80S-Ni2 or ER55S-Ni2 (K21240) Weld Metal,190,27,72,620,540,,,,,,,260,1450,1410,470,52,13,,,,3.4,1.6,22,51,,13,24,22,21,14,18,,,0.29,0.29,,,,,7.8g/cm3490lb/ft3,7.8g/cm3490lb/ft3,160MJ/m3,160MJ/m3,770kJ/m3,770kJ/m3,,,94.2,97.6,0,0.12,0.4,0.8,0,1.3,0,0.025,0,0.025,,,,,2.0,2.8,0,0.35,,,,,,,,,,,,,0,0.5,,,,,,,,,,,,,,,,,,,,,,,,,,,,
AWS ER100S-1 or ER69S-1 (K10882) Weld Metal,190,18,73,770,700,,,,,,,250,1460,1410,470,49,13,,,,3.6,1.8,24,54,,13,24,27,24,13,23,,,0.29,0.29,,,,,7.8g/cm3490lb/ft3,7.8g/cm3490lb/ft3,130MJ/m3,130MJ/m3,1290kJ/m3,1290kJ/m3,,,93.5,96.9,0,0.080,0.2,0.55,1.3,1.8,0,0.010,0,0.010,0,0.3,0.25,0.55,1.4,2.1,0,0.25,0,0.050,0,0.1,,,,,,,,,0,0.5,0,0.1,0,0.1,,,,,,,,,,,,,,,,,,,,,,,,
AWS E80C-Ni3 or E55C-Ni3 (W23030) Weld Metal,190,27,72,630,530,,,,,,,260,1450,1410,470,51,13,,,,3.9,1.7,23,53,,13,24,22,21,14,19,,,0.29,0.29,,,,,7.8g/cm3490lb/ft3,7.8g/cm3490lb/ft3,160MJ/m3,160MJ/m3,740kJ/m3,740kJ/m3,,,92.8,97.3,0,0.12,0,0.9,0,1.5,0,0.025,0,0.030,,,,,2.8,3.8,0,0.35,0,0.030,,,,,,,,,,,0,0.5,,,,,,,,,,,,,,,,,,,,,,,,,,,,
AWS E70C-B2L or E49C-B2L (W52130) Weld Metal,190,21,73,580,460,,,,,,,260,1460,1420,470,39,13,,,,3.0,1.6,22,54,,13,24,20,20,11,17,,,0.29,0.29,,,,,7.8g/cm3490lb/ft3,7.8g/cm3490lb/ft3,110MJ/m3,110MJ/m3,550kJ/m3,550kJ/m3,3.0,3.0,95.1,98,0,0.050,0.25,0.6,0.4,1.0,0,0.025,0,0.030,1.0,1.5,0.4,0.65,0,0.2,0,0.35,0,0.030,,,,,,,,,,,0,0.5,,,,,,,,,,,,,,,,,,,,,,,,,,,,
AWS ER80S-B8 or ER55S-B8 (S50480) Weld Metal,190,19,75,630,530,,,,,,,270,1460,1410,470,26,13,,,,6.5,2.0,28,89,,14,25,22,21,6.9,17,,,0.28,0.28,,,,,7.8g/cm3490lb/ft3,7.8g/cm3490lb/ft3,120MJ/m3,120MJ/m3,720kJ/m3,720kJ/m3,13,13,85.6,90.8,0,0.1,0,0.5,0.4,0.7,0,0.025,0,0.025,8.0,10.5,0.8,1.2,0,0.5,0,0.35,,,,,,,,,,,,,0,0.5,,,,,,,,,,,,,,,,,,,,,,,,,,,,
AWS ER80S-B6 or ER55S-B6 (S50280) Weld Metal,190,19,74,620,540,,,,,,,260,1460,1410,470,40,13,,,,4.7,1.8,24,71,,14,25,22,21,11,18,,,0.29,0.29,,,,,7.8g/cm3490lb/ft3,7.8g/cm3490lb/ft3,110MJ/m3,110MJ/m3,750kJ/m3,750kJ/m3,7.1,7.1,90.6,94.7,0,0.1,0,0.5,0.4,0.7,0,0.025,0,0.025,4.5,6.0,0.45,0.65,0,0.6,0,0.35,,,,,,,,,,,,,0,0.5,,,,,,,,,,,,,,,,,,,,,,,,,,,,
AWS ER90S-B3 or ER62S-B3 (K30960) Weld Metal,190,19,73,690,620,,,,,,,260,1460,1420,470,40,13,,,,4.1,1.8,24,60,,13,24,25,22,11,20,,,0.29,0.29,,,,,7.8g/cm3490lb/ft3,7.8g/cm3490lb/ft3,130MJ/m3,130MJ/m3,1000kJ/m3,1000kJ/m3,6.0,6.0,93.5,95.9,0.070,0.12,0.4,0.7,0.4,0.7,0,0.025,0,0.025,2.3,2.7,0.9,1.2,0,0.2,0,0.35,,,,,,,,,,,,,0,0.5,,,,,,,,,,,,,,,,,,,,,,,,,,,,
AWS ER120S-1 or ER83S-1 (K21030) Weld Metal,190,17,73,930,830,,,,,,,260,1460,1410,470,46,13,,,,4.2,1.9,25,56,,13,24,33,27,13,27,,,0.29,0.29,,,,,7.8g/cm3490lb/ft3,7.8g/cm3490lb/ft3,150MJ/m3,150MJ/m3,1850kJ/m3,1850kJ/m3,,,92.4,96.1,0,0.1,0.25,0.6,1.4,1.8,0,0.010,0,0.010,0,0.6,0.3,0.65,2.0,2.8,0,0.25,0,0.030,0,0.1,,,,,,,,,0,0.5,0,0.1,0,0.1,,,,,,,,,,,,,,,,,,,,,,,,
AWS E90C-B3 or E62C-B3 (W53030) Weld Metal,190,19,73,710,600,,,,,,,260,1460,1420,470,41,13,,,,4.0,1.8,24,59,,13,24,25,23,11,21,,,0.29,0.29,,,,,7.8g/cm3490lb/ft3,7.8g/cm3490lb/ft3,130MJ/m3,130MJ/m3,970kJ/m3,970kJ/m3,5.7,5.7,93.4,96.4,0.050,0.12,0.25,0.6,0.4,1.0,0,0.025,0,0.030,2.0,2.5,0.9,1.2,0,0.2,0,0.35,0,0.030,,,,,,,,,,,0,0.5,,,,,,,,,,,,,,,,,,,,,,,,,,,,
AWS E80C-B3L or E55C-B3L (W53130) Weld Metal,190,19,73,620,540,,,,,,,260,1460,1420,470,41,13,,,,4.0,1.8,24,60,,13,24,22,21,11,18,,,0.29,0.29,,,,,7.8g/cm3490lb/ft3,7.8g/cm3490lb/ft3,110MJ/m3,110MJ/m3,760kJ/m3,760kJ/m3,5.7,5.7,93.5,96.5,0,0.050,0.25,0.6,0.4,1.0,0,0.025,0,0.030,2.0,2.5,0.9,1.2,0,0.2,0,0.35,0,0.030,,,,,,,,,,,0,0.5,,,,,,,,,,,,,,,,,,,,,,,,,,,,
AWS E90C-B9 or E55C-B9 Weld Metal,190,18,75,710,460,,,,,,,270,1460,1410,470,25,13,,,,7.0,2.6,37,91,,14,25,25,23,6.9,20,,,0.28,0.28,,,,,7.8g/cm3490lb/ft3,7.8g/cm3490lb/ft3,110MJ/m3,110MJ/m3,550kJ/m3,550kJ/m3,13,13,84.4,90.9,0.080,0.13,0,0.5,0,1.2,0,0.020,0,0.015,8.0,10.5,0.85,1.2,0,0.8,0,0.2,0.15,0.3,0,0.040,,,,,,,,,0,0.5,,,,,0.020,0.1,0.030,0.070,,,,,,,,,,,,,,,,,,,,
AWS E90C-D2 or E62C-D2 (W19230) Weld Metal,190,19,73,690,620,,,,,,,250,1460,1420,470,49,13,,,,2.5,1.6,21,49,,13,24,25,22,13,20,,,0.29,0.29,,,,,7.8g/cm3490lb/ft3,7.8g/cm3490lb/ft3,130MJ/m3,130MJ/m3,1010kJ/m3,1010kJ/m3,,,95.5,98.6,0,0.12,0,0.9,1.0,1.9,0,0.025,0,0.030,,,0.4,0.6,,,0,0.35,0,0.030,,,,,,,,,,,0,0.5,,,,,,,,,,,,,,,,,,,,,,,,,,,,
AWS E80C-Ni2 or E55C-Ni2 Weld Metal,190,27,72,620,540,,,,,,,250,1450,1410,470,52,13,,,,3.3,1.6,22,51,,13,24,22,21,14,18,,,0.29,0.29,,,,,7.8g/cm3490lb/ft3,7.8g/cm3490lb/ft3,160MJ/m3,160MJ/m3,770kJ/m3,770kJ/m3,,,93.8,98.3,0,0.12,0,0.9,0,1.5,0,0.025,0,0.030,,,,,1.8,2.8,0,0.35,0,0.030,,,,,,,,,,,0,0.5,,,,,,,,,,,,,,,,,,,,,,,,,,,,
AWS E80C-B2 or E55C-B2 (W52030) Weld Metal,190,22,73,630,530,,,,,,,260,1460,1420,470,39,13,,,,3.0,1.6,22,53,,13,24,22,21,11,18,,,0.29,0.29,,,,,7.8g/cm3490lb/ft3,7.8g/cm3490lb/ft3,130MJ/m3,130MJ/m3,740kJ/m3,740kJ/m3,3.0,3.0,95.3,97.9,0.050,0.12,0.25,0.6,0.4,1.0,0,0.025,0,0.030,1.0,1.5,0.4,0.65,0,0.2,,,0,0.030,,,,,,,,,,,0,0.5,,,,,,,,,,,,,,,,,,,,,,,,,,,,
AWS ER90S-B9 or ER62S-B9 (S50482) Weld Metal,190,18,75,690,470,,,,,,,270,1450,1410,470,25,13,,,,7.0,2.6,37,91,,14,25,25,22,6.9,19,,,0.28,0.28,,,,,7.8g/cm3490lb/ft3,7.8g/cm3490lb/ft3,110MJ/m3,110MJ/m3,570kJ/m3,570kJ/m3,13,13,84.4,90.7,0.070,0.13,0.15,0.5,0,1.2,0,0.010,0,0.010,8.0,10.5,0.85,1.2,0,0.8,0,0.2,0.15,0.3,0,0.040,,,,,,,,,0,0.5,,,,,0.020,0.1,0.030,0.070,,,,,,,,,,,,,,,,,,,,
AWS ER80S-Ni1 or ER55S-Ni1 (K11260) Weld Metal,190,27,72,630,530,,,,,,,260,1450,1410,470,41,13,,,,2.7,1.6,21,49,,13,24,22,21,11,19,,,0.29,0.29,,,,,7.8g/cm3490lb/ft3,7.8g/cm3490lb/ft3,160MJ/m3,160MJ/m3,740kJ/m3,740kJ/m3,,,95.3,98.8,0,0.12,0.4,0.8,0,1.3,0,0.025,0,0.025,0,0.15,0,0.35,0.8,1.1,0,0.35,0,0.050,,,,,,,,,,,0,0.5,,,,,,,,,,,,,,,,,,,,,,,,,,,,
AWS ER80S-B2 or ER55S-B2 (K20900) Weld Metal,190,21,73,620,540,,,,,,,260,1460,1420,470,40,13,,,,3.0,1.6,21,54,,13,24,22,21,11,18,,,0.29,0.29,,,,,7.8g/cm3490lb/ft3,7.8g/cm3490lb/ft3,130MJ/m3,130MJ/m3,760kJ/m3,760kJ/m3,3.1,3.1,95.2,97.5,0.070,0.12,0.4,0.7,0.4,0.7,0,0.025,0,0.025,1.2,1.5,0.4,0.65,0,0.2,0,0.35,,,,,,,,,,,,,0,0.5,,,,,,,,,,,,,,,,,,,,,,,,,,,,
AWS ER110S-1 or ER76S-1 (K21015) Weld Metal,190,17,73,870,740,,,,,,,250,1460,1410,470,47,13,,,,4.0,1.8,25,55,,13,24,31,26,13,26,,,0.29,0.29,,,,,7.8g/cm3490lb/ft3,7.8g/cm3490lb/ft3,140MJ/m3,140MJ/m3,1460kJ/m3,1460kJ/m3,,,92.8,96.3,0,0.090,0.2,0.55,1.4,1.8,0,0.010,0,0.010,0,0.5,0.25,0.55,1.9,2.6,0,0.25,0,0.040,0,0.1,,,,,,,,,0,0.5,0,0.1,0,0.1,,,,,,,,,,,,,,,,,,,,,,,,
AWS ER80S-Ni3 or ER55S-Ni3 (K31240) Weld Metal,190,27,72,630,530,,,,,,,260,1450,1410,470,51,13,,,,4.0,1.7,23,52,,13,24,22,21,14,19,,,0.29,0.29,,,,,7.8g/cm3490lb/ft3,7.8g/cm3490lb/ft3,160MJ/m3,160MJ/m3,740kJ/m3,740kJ/m3,,,93.2,96.6,0,0.12,0.4,0.8,0,1.3,0,0.025,0,0.025,,,,,3.0,3.8,0,0.35,,,,,,,,,,,,,0,0.5,,,,,,,,,,,,,,,,,,,,,,,,,,,,
AWS E70C-Ni2 or E49C-Ni2 (W22030) Weld Metal,190,27,72,560,450,,,,,,,250,1450,1410,470,52,13,,,,3.3,1.6,22,51,,13,24,20,19,14,17,,,0.29,0.29,,,,,7.8g/cm3490lb/ft3,7.8g/cm3490lb/ft3,140MJ/m3,140MJ/m3,540kJ/m3,540kJ/m3,,,94.1,98.3,0,0.080,0,0.9,0,1.3,0,0.025,0,0.030,,,,,1.8,2.8,0,0.35,0,0.030,,,,,,,,,,,0,0.5,,,,,,,,,,,,,,,,,,,,,,,,,,,,
AWS E80C-Ni1 or E55C-Ni1 (W21030) Weld Metal,190,27,72,620,540,,,,,,,250,1460,1420,470,40,13,,,,2.6,1.6,21,49,,13,24,22,21,11,18,,,0.29,0.29,,,,,7.8g/cm3490lb/ft3,7.8g/cm3490lb/ft3,160MJ/m3,160MJ/m3,770kJ/m3,770kJ/m3,,,95.1,99.2,0,0.12,0,0.9,0,1.5,0,0.025,0,0.030,,,0,0.3,0.8,1.1,0,0.35,0,0.030,,,,,,,,,,,0,0.5,,,,,,,,,,,,,,,,,,,,,,,,,,,,
AWS E110C-K3 or E76C-K3 Weld Metal,190,17,73,870,760,,,,,,,250,1460,1410,470,48,13,,,,3.4,1.7,23,53,,13,24,31,26,13,26,,,0.29,0.29,,,,,7.8g/cm3490lb/ft3,7.8g/cm3490lb/ft3,140MJ/m3,140MJ/m3,1550kJ/m3,1550kJ/m3,,,92.6,98.5,0,0.15,0,0.8,0.75,2.3,0,0.025,0,0.025,0,0.15,0.25,0.65,0.5,2.5,0,0.35,0,0.030,,,,,,,,,,,0,0.5,,,,,,,,,,,,,,,,,,,,,,,,,,,,
