Repository: noobggs19092006-source/eco-material-predictor

# 🌿 Eco-Material Property Predictor

A machine-learning pipeline that predicts **10 material properties** of eco-friendly engineering plastics and alloys — no physical testing required.

**Predicted properties (Held-out Test R²):**
| Property | Unit | Polymer R² | Alloy R² |
|---|---|---|---|
| Glass Transition Temperature (Tg) | °C | **0.98** | **0.96** |
| Tensile Strength | MPa | **0.93** | **0.96** |
| Young's Modulus | GPa | **0.90** | **0.99** |
| Density | g/cm³ | **0.85** | **0.99** |
| Thermal Conductivity | W/m·K | **0.93** | **0.97** |
| Electrical Conductivity | log₁₀ S/m | **0.92** | **0.96** |
| Elongation at Break | % | **0.94** | **0.96** |

File: data/archive/iron_alloys.csv (part 2 of 12)
kwell C Hardness min,Rockwell C Hardness max,Rockwell B Hardness min,Rockwell B Hardness max,Density min,Density max,Resilience: Ultimate (Unit Rupture Work) min,Resilience: Ultimate (Unit Rupture Work) max,Resilience: Unit (Modulus of Resilience) min,Resilience: Unit (Modulus of Resilience) max,PREN (Pitting Resistance) min,PREN (Pitting Resistance) max,Iron (Fe)Fe min,Iron (Fe)Fe max,Carbon (C)C min,Carbon (C)C max,Silicon (Si)Si min,Silicon (Si)Si max,Manganese (Mn)Mn min,Manganese (Mn)Mn max,Phosphorus (P)P min,Phosphorus (P)P max,Sulfur (S)S min,Sulfur (S)S max,Chromium (Cr)Cr min,Chromium (Cr)Cr max,Molybdenum (Mo)Mo min,Molybdenum (Mo)Mo max,Nickel (Ni)Ni min,Nickel (Ni)Ni max,Copper (Cu)Cu min,Copper (Cu)Cu max,Vanadium (V)V min,Vanadium (V)V max,Aluminum (Al)Al min,Aluminum (Al)Al max,Magnesium (Mg)Mg min,Magnesium (Mg)Mg max,Selenium (Se)Se min,Selenium (Se)Se max,Tin (Sn)Sn min,Tin (Sn)Sn max,Arsenic (As)As min,Arsenic (As)As max,Residualsres. min,Residualsres. max,Titanium (Ti)Ti min,Titanium (Ti)Ti max,Zirconium (Zr)Zr min,Zirconium (Zr)Zr max,Niobium (Nb)Nb min,Niobium (Nb)Nb max,Nitrogen (N)N min,Nitrogen (N)N max,Cobalt (Co)Co min,Cobalt (Co)Co max,Tungsten (W)W min,Tungsten (W)W max,Calcium (Ca)Ca min,Calcium (Ca)Ca max,Boron (B)B min,Boron (B)B max,Oxygen (O)O min,Oxygen (O)O max,Tantalum (Ta)Ta min,Tantalum (Ta)Ta max,Cerium (Ce)Ce min,Cerium (Ce)Ce max,Lanthanum (La)La min,Lanthanum (La)La max,Zinc (Zn)Zn min,Zinc (Zn)Zn max,Lead (Pb)Pb min,Lead (Pb)Pb max
AWS ER70S-B2L or ER49S-B2L (K20500) Weld Metal,190,22,73,590,450,,,,,,,260,1460,1420,470,40,13,,,,3.0,1.6,21,54,,13,24,21,20,11,17,,,0.29,0.29,,,,,7.8g/cm3490lb/ft3,7.8g/cm3490lb/ft3,120MJ/m3,120MJ/m3,530kJ/m3,530kJ/m3,3.1,3.1,95.3,97.6,0,0.050,0.4,0.7,0.4,0.7,0,0.025,0,0.025,1.2,1.5,0.4,0.65,0,0.2,0,0.35,,,,,,,,,,,,,0,0.5,,,,,,,,,,,,,,,,,,,,,,,,,,,,
AWS ER80S-B3L or ER55S-B3L (K30560) Weld Metal,190,19,74,630,530,,,,,,,260,1460,1420,470,41,13,,,,4.1,1.8,23,60,,13,24,22,21,11,18,,,0.29,0.29,,,,,7.8g/cm3490lb/ft3,7.8g/cm3490lb/ft3,120MJ/m3,120MJ/m3,730kJ/m3,730kJ/m3,6.0,6.0,93.6,96,0,0.050,0.4,0.7,0.4,0.7,0,0.025,0,0.025,2.3,2.7,0.9,1.2,0,0.2,0,0.35,,,,,,,,,,,,,0,0.5,,,,,,,,,,,,,,,,,,,,,,,,,,,,
AWS ER80S-D2 or ER55S-D2 (K10945) Weld Metal,190,19,73,620,540,,,,,,,260,1450,1410,470,47,13,,,,2.6,1.6,21,50,,13,24,22,21,13,18,,,0.29,0.29,,,,,7.8g/cm3490lb/ft3,7.8g/cm3490lb/ft3,110MJ/m3,110MJ/m3,770kJ/m3,770kJ/m3,,,95.2,97.4,0.070,0.12,0.5,0.8,1.6,2.1,0,0.025,0,0.025,,,0.4,0.6,0,0.15,0,0.5,,,,,,,,,,,,,0,0.5,,,,,,,,,,,,,,,,,,,,,,,,,,,,
AWS E80C-W2 or E55C-W2 Weld Metal,190,25,72,620,540,,,,,,,260,1450,1410,470,39,13,,,,2.6,1.5,20,51,,13,24,22,21,10,18,,,0.29,0.29,,,,,7.8g/cm3490lb/ft3,7.8g/cm3490lb/ft3,150MJ/m3,150MJ/m3,770kJ/m3,770kJ/m3,,,94.9,98,0,0.12,0.35,0.8,0.5,1.3,0,0.025,0,0.030,0.45,0.7,,,0.4,0.8,0.3,0.75,0,0.030,,,,,,,,,,,0,0.5,,,,,,,,,,,,,,,,,,,,,,,,,,,,
AWS E90C-K3 or E62C-K3 Weld Metal,190,55,73,710,600,,,,,,,250,1460,1410,470,48,13,,,,3.4,1.7,23,53,,13,24,25,22,13,21,,,0.29,0.29,,,,,7.8g/cm3490lb/ft3,7.8g/cm3490lb/ft3,370MJ/m3,370MJ/m3,980kJ/m3,980kJ/m3,,,92.6,98.5,0,0.15,0,0.8,0.75,2.3,0,0.025,0,0.025,0,0.15,0.25,0.65,0.5,2.5,0,0.35,0,0.030,,,,,,,,,,,0,0.5,,,,,,,,,,,,,,,,,,,,,,,,,,,,
AWS E100C-K3 or E69C-K3 Weld Metal,190,18,73,770,700,,,,,,,250,1460,1410,470,48,13,,,,3.4,1.7,23,53,,13,24,27,24,13,23,,,0.29,0.29,,,,,7.8g/cm3490lb/ft3,7.8g/cm3490lb/ft3,130MJ/m3,130MJ/m3,1290kJ/m3,1290kJ/m3,,,92.6,98.5,0,0.15,0,0.8,0.75,2.3,0,0.025,0,0.025,0,0.15,0.25,0.65,0.5,2.5,0,0.35,0,0.030,,,,,,,,,,,0,0.5,,,,,,,,,,,,,,,,,,,,,,,,,,,,
AWS E120C-K4 or E83C-K4 Weld Metal,190,17,73,950,840,,,,,,,250,1460,1410,470,41,13,,,,3.5,1.7,23,54,,13,24,34,27,11,28,,,0.29,0.29,,,,,7.8g/cm3490lb/ft3,7.8g/cm3490lb/ft3,160MJ/m3,160MJ/m3,1880kJ/m3,1880kJ/m3,,,92.1,98.4,0,0.15,0,0.8,0.75,2.3,0,0.025,0,0.025,0.15,0.65,0.25,0.65,0.5,2.5,0,0.35,0,0.030,,,,,,,,,,,0,0.5,,,,,,,,,,,,,,,,,,,,,,,,,,,,
AWS E80C-B8 or E55C-B8 Weld Metal,190,19,75,620,540,,,,,,,270,1450,1410,470,25,13,,,,6.5,2.1,28,89,,14,25,22,21,6.9,17,,,0.28,0.28,,,,,7.8g/cm3490lb/ft3,7.8g/cm3490lb/ft3,110MJ/m3,110MJ/m3,740kJ/m3,740kJ/m3,13,13,85.5,90.6,0,0.1,0.25,0.6,0.4,1.0,0,0.025,0,0.025,8.0,10.5,0.8,1.2,0,0.2,0,0.35,0,0.030,,,,,,,,,,,0,0.5,,,,,,,,,,,,,,,,,,,,,,,,,,,,
"ACI-ASTM CF8 (SCS13, SCS13A,J92600) Cast Stainless Steel",200,55,77,540,260,,,,,260,,300,1420,1430,480,16,15,980,420,,16,3.1,44,150,,14,25,19,19,4.3,13,140,140,0.28,0.28,,,,,7.8g/cm3480lb/ft3,7.8g/cm3480lb/ft3,240MJ/m3,240MJ/m3,160kJ/m3,160kJ/m3,20,20,63.8,74,0,0.080,0,2.0,0,1.5,0,0.040,0,0.040,18,21,0,0.5,8.0,11,,,,,,,,,,,,,,,,,,,,,,,,,,,,,,,,,,,,,,,,,,,,
ACI-ASTM CG6MMN (J93790) Cast Stainless Steel,200,34,79,670,320,,,,,260,,300,1420,1380,480,,17,1080,460,,22,4.8,68,180,,14,25,24,22,,14,190,190,0.28,0.28,,,,,7.8g/cm3490lb/ft3,7.8g/cm3490lb/ft3,190MJ/m3,190MJ/m3,260kJ/m3,260kJ/m3,34,34,51.9,62.1,0,0.060,0,1.0,4.0,6.0,0,0.040,0,0.030,20.5,23.5,1.5,3.0,11.5,13.5,,,0.1,0.3,,,,,,,,,,,,,,,,,0.1,0.3,0.2,0.4,,,,,,,,,,,,,,,,,,,,
ACI-ASTM CG8M (J93000) Cast Stainless Steel,200,45,79,550,300,,,,110,280,,300,1450,1400,470,16,16,1020,420,,20,4.1,56,160,,14,25,19,19,4.3,12,180,180,0.28,0.28,,,,,7.9g/cm3490lb/ft3,7.9g/cm3490lb/ft3,210MJ/m3,210MJ/m3,220kJ/m3,220kJ/m3,31,31,58.8,70,0,0.080,0,1.5,0,1.5,0,0.040,0,0.040,18,21,3.0,4.0,9.0,13,,,,,,,,,,,,,,,,,,,,,,,,,,,,,,,,,,,,,,,,,,,,
ACI-ASTM CH10 (J93401) Cast Stainless Steel,200,34,78,540,230,,,,,180,,310,1410,1370,480,15,16,1100,440,,20,3.7,53,180,,14,25,19,19,3.9,12,160,160,0.27,0.27,,,,,7.8g/cm3490lb/ft3,7.8g/cm3490lb/ft3,150MJ/m3,150MJ/m3,140kJ/m3,140kJ/m3,25,25,54.8,66,0,0.1,0,2.0,0,1.5,0,0.040,0,0.040,22,26,0,0.5,12,15,,,,,,,,,,,,,,,,,,,,,,,,,,,,,,,,,,,,,,,,,,,,
"ASTM Grade HL (29Cr-20Ni,N08604) Cast Stainless Steel",200,11,80,500,270,,,,,150,,320,1390,1340,490,,17,1100,460,,27,4.5,65,210,,14,25,18,18,,11,150,150,0.27,0.27,,,,,7.8g/cm3490lb/ft3,7.8g/cm3490lb/ft3,48MJ/m3,48MJ/m3,180kJ/m3,180kJ/m3,31,31,40.8,53.8,0.2,0.6,0,2.0,0,2.0,0,0.040,0,0.040,28,32,0,0.5,18,22,,,,,,,,,,,,,,,,,,,,,,,,,,,,,,,,,,,,,,,,,,,,
"ACI-ASTM CF3M (SCS16A,J92800) Cast Stainless Steel",200,55,78,520,260,,,,,270,,300,1440,1430,470,16,15,990,420,,19,3.8,53,160,,14,25,18,18,4.3,12,150,150,0.28,0.28,,,,,7.9g/cm3490lb/ft3,7.9g/cm3490lb/ft3,240MJ/m3,240MJ/m3,170kJ/m3,170kJ/m3,27,27,59.9,72,0,0.030,0,1.5,0,1.5,0,0.040,0,0.040,17,21,2.0,3.0,9.0,13,,,,,,,,,,,,,,,,,,,,,,,,,,,,,,,,,,,,,,,,,,,,
EN 1.4451 (GX2CrNiMoCuN26-5-3-3) Cast Stainless Steel,200,25,80,750,540,,,,,370,,300,1430,1380,480,17,17,1100,450,,20,3.8,53,190,,14,25,27,23,4.5,16,220,220,0.27,0.27,,,,,7.8g/cm3490lb/ft3,7.8g/cm3490lb/ft3,170MJ/m3,170MJ/m3,710kJ/m3,710kJ/m3,39,39,56.2,64.6,0,0.030,0,1.0,0,1.5,0,0.035,0,0.025,25,27,2.5,3.5,5.0,7.0,2.8,3.5,,,,,,,,,,,,,,,,,,,,,0.12,0.22,,,,,,,,,,,,,,,,,,,,
EN 1.4825 (GX25CrNiSi18-9) Cast Stainless Steel,200,17,77,510,260,,,,,160,,300,1410,1370,480,15,16,900,410,,15,3.1,43,140,,14,25,18,18,4.0,12,150,150,0.28,0.28,,,,,7.7g/cm3480lb/ft3,7.7g/cm3480lb/ft3,72MJ/m3,72MJ/m3,170kJ/m3,170kJ/m3,19,19,65.6,74.4,0.15,0.35,0.5,2.5,0,2.0,0,0.040,0,0.030,17,19,0,0.5,8.0,10,,,,,,,,,,,,,,,,,,,,,,,,,,,,,,,,,,,,,,,,,,,,
ACI-ASTM CE30 (J93423) Cast Stainless Steel,200,11,79,630,310,,,,,170,,310,1410,1360,490,14,17,1100,460,,19,3.4,49,180,,15,25,23,21,3.6,13,180,180,0.27,0.27,,,,,7.7g/cm3480lb/ft3,7.7g/cm3480lb/ft3,59MJ/m3,59MJ/m3,240kJ/m3,240kJ/m3,28,28,55.1,66,0,0.3,0,2.0,0,1.5,0,0.040,0,0.040,26,30,,,8.0,11,,,,,,,,,,,,,,,,,,,,,,,,,,,,,,,,,,,,,,,,,,,,
EN 1.4857 (GX40NiCrSi35-26) Cast Stainless Steel,200,6.7,78,500,250,,,,,120,,330,1370,1320,480,13,16,1100,440,,34,5.7,81,220,,14,25,18,18,3.4,11,150,150,0.28,0.28,,,,,7.9g/cm3490lb/ft3,7.9g/cm3490lb/ft3,28MJ/m3,28MJ/m3,150kJ/m3,150kJ/m3,26,26,31.4,41.7,0.3,0.5,1.0,2.5,0,2.0,0,0.040,0,0.030,24,27,0,0.5,33,36,,,,,,,,,,,,,,,,,,,,,,,,,,,,,,,,,,,,,,,,,,,,
EN 1.4852 (GX40NiCrSiNb35-26) Cast Stainless Steel,200,4.6,77,490,250,,,,,120,,330,1380,1340,480,13,16,1100,620,,41,6.9,100,220,,14,25,17,18,3.4,11,140,140,0.28,0.28,,,,,7.9g/cm3490lb/ft3,7.9g/cm3490lb/ft3,19MJ/m3,19MJ/m3,160kJ/m3,160kJ/m3,26,26,29.6,40.9,0.3,0.5,1.0,2.5,0,2.0,0,0.040,0,0.030,24,27,0,0.5,33,36,,,,,,,,,,,,,,,,,,,,,0.8,1.8,,,,,,,,,,,,,,,,,,,,,,
ACI-ASTM CG12 (J93001) Cast Stainless Steel,200,40,78,550,220,,,,,190,,300,1410,1370,480,15,16,1040,430,,18,3.3,48,160,,14,25,20,19,4.0,12,160,160,0.28,0.28,,,,,7.8g/cm3480lb/ft3,7.8g/cm3480lb/ft3,180MJ/m3,180MJ/m3,120kJ/m3,120kJ/m3,22,22,60.3,70,0,0.12,0,2.0,0,1.5,0,0.040,0,0.040,20,23,,,10,13,,,,,,,,,,,,,,,,,,,,,,,,,,,,,,,,,,,,,,,,,,,,
"ASTM Grade HI (28Cr-15Ni,J94003) Cast Stainless Steel",200,11,79,550,270,,,,,150,,310,1400,1350,490,15,17,1100,450,,23,4.1,59,200,,14,25,20,19,3.9,12,160,160,0.27,0.27,,,,,7.8g/cm3480lb/ft3,7.8g/cm3480lb/ft3,52MJ/m3,52MJ/m3,180kJ/m3,180kJ/m3,29,29,46.9,59.8,0.2,0.5,0,2.0,0,2.0,0,0.040,0,0.040,26,30,0,0.5,14,18,,,,,,,,,,,,,,,,,,,,,,,,,,,,,,,,,,,,,,,,,,,,
"ACI-ASTM CF8M (SCS14, SCS14A,J92900) Cast Stainless Steel",200,50,78,540,290,,,,,280,,300,1440,1400,480,16,16,1000,420,,19,3.8,53,160,,14,25,19,19,4.3,12,170,170,0.28,0.28,,,,,7.8g/cm3490lb/ft3,7.8g/cm3490lb/ft3,230MJ/m3,230MJ/m3,210kJ/m3,210kJ/m3,28,28,60.3,71,0,0.080,0,2.0,0,1.5,0,0.040,0,0.040,18,21,2.0,3.0,9.0,12,,,,,,,,,,,,,,,,,,,,,,,,,,,,,,,,,,,,,,,,,,,,
EN 1.4849 (GX40NiCrSiNb38-19) Cast Stainless Steel,190,4.5,75,480,250,,,,,120,,320,1390,1340,480,12,15,1020,620,,42,7.1,100,200,,13,24,17,17,3.2,11,140,140,0.28,0.28,,,,,8.0g/cm3500lb/ft3,8.0g/cm3500lb/ft3,18MJ/m3,18MJ/m3,160kJ/m3,160kJ/m3,20,20,32.6,43.5,0.3,0.5,1.0,2.5,0,2.0,0,0.040,0,0.030,18,21,0,0.5,36,39,,,,,,,,,,,,,,,,,,,,,1.2,1.8,,,,,,,,,,,,,,,,,,,,,,
EN 1.4416 (GX2NiCrMoN25-20-5) Cast Stainless Steel,200,34,79,500,210,,,,67,170,,300,1450,1400,470,12,15,1100,420,,31,5.8,79,190,,14,24,17,17,3.2,12,150,150,0.28,0.28,,,,,8.1g/cm3500lb/ft3,8.1g/cm3500lb/ft3,140MJ/m3,140MJ/m3,110kJ/m3,110kJ/m3,39,39,45.2,52.4,0,0.030,0,1.0,0,1.0,0,0.035,0,0.020,19,21,4.5,5.5,24,26,,,,,,,,,,,,,,,,,,,,,,,0.12,0.2,,,,,,,,,,,,,,,,,,,,
"ASTM Grade HT (15Cr-35Ni,N08605) Cast Stainless Steel",190,4.6,76,500,270,,,,,130,,310,1390,1340,480,12,15,1010,400,,31,5.4,76,190,,13,24,18,18,3.2,12,150,150,0.28,0.28,,,,,8.0g/cm3500lb/ft3,8.0g/cm3500lb/ft3,19MJ/m3,19MJ/m3,180kJ/m3,180kJ/m3,18,18,38.2,51.7,0.35,0.75,0,2.5,0,2.0,0,0.040,0,0.040,15,19,0,0.5,33,37,,,,,,,,,,,,,,,,,,,,,,,,,,,,,,,,,,,,,,,,,,,,
EN 1.4412 (GX5CrNiMo19-11-3) Cast Stainless Steel,200,34,79,490,230,,,,67,190,,300,1450,1400,470,15,16,1000,420,,20,4.1,56,160,,14,25,17,18,3.9,11,140,140,0.28,0.28,,,,,7.9g/cm3490lb/ft3,7.9g/cm3490lb/ft3,140MJ/m3,140MJ/m3,140kJ/m3,140kJ/m3,30,30,60.4,69,0,0.070,0,1.5,0,1.5,0,0.040,0,0.030,18,20,3.0,3.5,10,13,,,,,,,,,,,,,,,,,,,,,,,,,,,,,,,,,,,,,,,,,,,,
EN 1.4837 (GX40CrNiSi25-12) Cast Stainless Steel,200,6.8,78,500,250,,,,,120,,320,1390,1350,490,14,16,1050,440,,20,3.7,53,180,,14,25,18,18,3.7,11,150,150,0.27,0.27,,,,,7.7g/cm3480lb/ft3,7.7g/cm3480lb/ft3,29MJ/m3,29MJ/m3,160kJ/m3,160kJ/m3,26,26,53.4,63.7,0.3,0.5,1.0,2.5,0,2.0,0,0.040,0,0.030,24,27,0,0.5,11,14,,,,,,,,,,,,,,,,,,,,,,,,,,,,,,,,,,,,,,,,,,,,
ACI-ASTM CK35MN Cast Stainless Steel,210,40,81,650,310,,,,,270,,310,1460,1410,470,12,16,1100,440,,31,5.9,81,210,,14,25,22,21,3.3,14,190,190,0.28,0.28,,,,,8.0g/cm3500lb/ft3,8.0g/cm3500lb/ft3,210MJ/m3,210MJ/m3,240kJ/m3,240kJ/m3,48,48,43.4,51.8,0,0.035,0,1.0,0,2.0,0,0.035,0,0.020,22,24,6.0,6.8,20,22,0,0.4,,,,,,,,,,,,,,,,,,,,,0.21,0.32,,,,,,,,,,,,,,,,,,,,
EN 1.4409 (GX2CrNiMo19-11-2) Cast Stainless Steel,200,34,78,490,220,,,,90,180,,300,1440,1390,480,15,16,990,420,,19,3.7,52,160,,14,25,17,18,4.1,11,140,140,0.28,0.28,,,,,7.8g/cm3490lb/ft3,7.8g/cm3490lb/ft3,140MJ/m3,140MJ/m3,120kJ/m3,120kJ/m3,28,28,61.7,71,0,0.030,0,1.5,0,2.0,0,0.035,0,0.025,18,20,2.0,2.5,9.0,12,,,,,,,,,,,,,,,,,,,,,,,0,0.2,,,,,,,,,,,,,,,,,,,,
ACI-ASTM CN7M (J95150) Cast Stainless Steel,200,44,77,480,200,,,,,190,,310,1410,1450,470,21,15,1100,430,,32,5.6,78,210,,14,24,17,17,5.6,12,140,140,0.28,0.28,,,,,8.1g/cm3500lb/ft3,8.1g/cm3500lb/ft3,170MJ/m3,170MJ/m3,110kJ/m3,110kJ/m3,29,29,37.4,48.5,0,0.070,0,1.5,0,1.5,0,0.040,0,0.040,19,22,2.0,3.0,27.5,30.5,3.0,4.0,,,,,,,,,,,,,,,,,,,,,,,,,,,,,,,,,,,,,,,,,,
EN 1.4557 (GX2CrNiMoCuN20-18-6) Cast Stainless Steel,200,40,80,560,300,,,,56,260,,300,1460,1420,460,15,17,1090,420,,29,5.6,76,190,,14,24,19,19,4.0,12,160,160,0.28,0.28,,,,,8.0g/cm3500lb/ft3,8.0g/cm3500lb/ft3,190MJ/m3,190MJ/m3,210kJ/m3,210kJ/m3,45,45,49.5,56.3,0,0.020,0,1.0,0,1.2,0,0.030,0,0.010,19.5,20.5,6.0,7.0,17.5,19.5,0.5,1.0,,,,,,,,,,,,,,,,,,,,,0.18,0.24,,,,,,,,,,,,,,,,,,,,
"ASTM Grade HF (19Cr-9Ni,J92603) Cast Stainless Steel",200,29,77,550,270,,,,,200,,300,1410,1370,480,16,16,1000,420,,17,3.2,46,150,,14,25,20,19,4.2,12,160,160,0.28,0.28,,,,,7.7g/cm3480lb/ft3,7.7g/cm3480lb/ft3,130MJ/m3,130MJ/m3,180kJ/m3,180kJ/m3,21,21,60,73.8,0.2,0.4,0,2.0,0,2.0,0,0.040,0,0.040,18,23,0,0.5,8.0,12,,,,,,,,,,,,,,,,,,,,,,,,,,,,,,,,,,,,,,,,,,,,
"ASTM Grade HG10 MNN (19Cr-12Ni-4Mn, J92604) Cast Stainless Steel",200,23,77,590,250,,,,,170,,290,1420,1370,480,15,16,990,500,,21,4.0,58,160,,14,25,21,20,3.9,13,170,170,0.28,0.28,,,,,7.8g/cm3490lb/ft3,7.8g/cm3490lb/ft3,110MJ/m3,110MJ/m3,160kJ/m3,160kJ/m3,25,25,57.9,66.5,0.070,0.11,0,0.7,3.0,5.0,0,0.040,0,0.030,18.5,20.5,0.25,0.45,11.5,13.5,0,0.5,,,,,,,,,,,,,,,,,,,0.2,1.0,0.2,0.3,,,,,,,,,,,,,,,,,,,,
EN 1.4848 (GX40CrNiSi25-20) Cast Stainless Steel,200,9.0,78,510,250,,,,,130,,320,1390,1340,490,15,16,1100,440,,25,4.4,63,200,,14,25,18,18,3.9,11,150,150,0.28,0.28,,,,,7.8g/cm3480lb/ft3,7.8g/cm3480lb/ft3,38MJ/m3,38MJ/m3,150kJ/m3,150kJ/m3,26,26,45.4,55.7,0.3,0.5,1.0,2.5,0,2.0,0,0.040,0,0.030,24,27,0,0.5,19,22,,,,,,,,,,,,,,,,,,,,,,,,,,,,,,,,,,,,,,,,,,,,
EN 1.4588 (GX2NiCrMoCuN25-20-6) Cast Stainless Steel,200,34,80,540,240,,,,67,190,,300,1450,1410,460,15,17,1100,420,,33,6.2,84,200,,14,24,18,18,4.0,11,160,160,0.28,0.28,,,,,8.1g/cm3510lb/ft3,8.1g/cm3510lb/ft3,150MJ/m3,150MJ/m3,140kJ/m3,140kJ/m3,44,44,41.2,50.4,0,0.020,0,1.0,0,2.0,0,0.035,0,0.020,19,21,6.0,7.0,24,26,0.5,1.5,,,,,,,,,,,,,,,,,,,,,0.1,0.25,,,,,,,,,,,,,,,,,,,,
EN 1.4805 (GX35NiCrSi25-21) Cast Stainless Steel,200,9.0,77,490,250,,,,,130,,310,1390,1350,480,14,16,1000,420,,26,4.7,66,180,,14,25,17,18,3.7,11,140,140,0.28,0.28,,,,,7.9g/cm3490lb/ft3,7.9g/cm3490lb/ft3,37MJ/m3,37MJ/m3,150kJ/m3,150kJ/m3,22,22,44.9,56.8,0.2,0.5,1.0,2.0,0,2.0,0,0.040,0,0.030,19,23,0,0.5,23,27,,,,,,,,,,,,,,,,,,,,,,,,,,,,,,,,,,,,,,,,,,,,
ACI-ASTM CK20 (J94202) Cast Stainless Steel,200,37,78,530,260,,,,,220,,310,1400,1430,480,14,15,1100,440,,25,4.4,62,190,,14,25,19,19,3.7,13,150,150,0.28,0.28,,,,,7.8g/cm3490lb/ft3,7.8g/cm3490lb/ft3,160MJ/m3,160MJ/m3,170kJ/m3,170kJ/m3,26,26,46.7,58,0,0.2,0,2.0,0,2.0,0,0.040,0,0.040,23,27,0,0.5,19,22,,,,,,,,,,,,,,,,,,,,,,,,,,,,,,,,,,,,,,,,,,,,
"ACI-ASTM CH20 (SCS17,J93402) Cast Stainless Steel",200,38,78,610,350,,,,,290,,310,1410,1430,480,14,15,1100,440,,20,3.7,53,180,,14,25,22,21,3.7,15,190,190,0.27,0.27,,,,,7.8g/cm3490lb/ft3,7.8g/cm3490lb/ft3,200MJ/m3,200MJ/m3,300kJ/m3,300kJ/m3,25,25,54.7,66,0,0.2,0,2.0,0,1.5,0,0.040,0,0.040,22,26,0,0.5,12,15,,,,,,,,,,,,,,,,,,,,,,,,,,,,,,,,,,,,,,,,,,,,
"ACI-ASTM CF20 (SCS12,J92602) Cast Stainless Steel",200,50,77,530,250,,,,,240,,300,1420,1410,480,16,17,970,420,,16,3.1,44,150,,14,25,19,19,4.3,11,160,160,0.28,0.28,,,,,7.8g/cm3480lb/ft3,7.8g/cm3480lb/ft3,220MJ/m3,220MJ/m3,160kJ/m3,160kJ/m3,20,20,64.2,74,0,0.2,0,2.0,0,1.5,0,0.040,0,0.040,18,21,,,8.0,11,,,,,,,,,,,,,,,,,,,,,,,,,,,,,,,,,,,,,,,,,,,,
EN 1.4587 (GX2NiCrMoCuN29-25-5) Cast Stainless Steel,200,34,80,540,250,,,,67,200,,310,1420,1370,470,17,15,1100,450,,36,6.3,87,230,,14,24,18,18,4.5,13,160,160,0.28,0.28,,,,,8.1g/cm3500lb/ft3,8.1g/cm3500lb/ft3,150MJ/m3,150MJ/m3,150kJ/m3,150kJ/m3,43,43,32.7,41.9,0,0.030,0,1.0,0,2.0,0,0.035,0,0.025,24,26,4.0,5.0,28,30,2.0,3.0,,,,,,,,,,,,,,,,,,,,,0.15,0.25,,,,,,,,,,,,,,,,,,,,
ACI-ASTM CT15C (N08151) Cast Stainless Steel,200,23,76,500,190,,,,,130,,310,1410,1360,470,12,16,1080,560,,36,6.1,88,190,,14,24,17,17,3.2,12,140,140,0.28,0.28,,,,,8.0g/cm3500lb/ft3,8.0g/cm3500lb/ft3,90MJ/m3,90MJ/m3,93kJ/m3,93kJ/m3,20,20,40.3,49.2,0.050,0.15,0.15,1.5,0.15,1.5,0,0.030,0,0.030,19,21,,,31,34,,,,,,,,,,,,,,,,,,,,,0.5,1.5,,,,,,,,,,,,,,,,,,,,,,
ACI-ASTM CG3M (J92999) Cast Stainless Steel,200,28,79,580,270,,,,,200,,300,1450,1400,470,15,16,1020,420,,20,4.1,56,160,,14,25,20,20,4.1,13,170,170,0.28,0.28,,,,,7.9g/cm3490lb/ft3,7.9g/cm3490lb/ft3,130MJ/m3,130MJ/m3,190kJ/m3,190kJ/m3,31,31,58.9,70,0,0.030,0,1.5,0,1.5,0,0.040,0,0.040,18,21,3.0,4.0,9.0,13,,,,,,,,,,,,,,,,,,,,,,,,,,,,,,,,,,,,,,,,,,,,
EN 1.4552 (GX5CrNiNb19-11) Cast Stainless Steel,200,29,77,510,200,,,,45,150,,290,1430,1380,480,15,17,960,490,,19,3.6,52,150,,14,25,18,18,4.1,11,150,150,0.28,0.28,,,,,7.8g/cm3490lb/ft3,7.8g/cm3490lb/ft3,120MJ/m3,120MJ/m3,100kJ/m3,100kJ/m3,19,19,63.9,73,0,0.070,0,1.5,0,1.5,0,0.040,0,0.030,18,20,,,9.0,12,,,,,,,,,,,,,,,,,,,,,0,1.0,,,,,,,,,,,,,,,,,,,,,,
EN 1.4309 (GX2CrNi19-11) Cast Stainless Steel,200,34,77,490,210,,,,90,170,,290,1420,1380,480,15,17,960,420,,16,3.1,45,150,,14,25,18,18,4.1,11,140,140,0.28,0.28,,,,,7.8g/cm3490lb/ft3,7.8g/cm3490lb/ft3,140MJ/m3,140MJ/m3,110kJ/m3,110kJ/m3,21,21,64.2,73,0,0.030,0,1.5,0,2.0,0,0.035,0,0.025,18,20,,,9.0,12,,,,,,,,,,,,,,,,,,,,,,,0,0.2,,,,,,,,,,,,,,,,,,,,
"ASTM Grade HK (25Cr-20Ni,J94224) Cast Stainless Steel",200,11,79,500,270,,,,,150,,310,1400,1350,480,15,17,1100,440,,25,4.4,63,200,,14,25,18,18,3.9,11,150,150,0.27,0.27,,,,,7.8g/cm3490lb/ft3,7.8g/cm3490lb/ft3,48MJ/m3,48MJ/m3,190kJ/m3,190kJ/m3,27,27,44.8,57.8,0.2,0.6,0,2.0,0,2.0,0,0.040,0,0.040,24,28,0,0.5,18,22,,,,,,,,,,,,,,,,,,,,,,,,,,,,,,,,,,,,,,,,,,,,
ACI-ASTM CF16F (J92701) Cast Stainless Steel,200,50,77,530,280,,,,,270,,300,1420,1400,480,16,16,980,420,,18,3.4,47,150,,14,25,19,19,4.3,12,150,150,0.28,0.28,,,,,7.8g/cm3490lb/ft3,7.8g/cm3490lb/ft3,220MJ/m3,220MJ/m3,190kJ/m3,190kJ/m3,22,22,61.3,72.8,0,0.16,0,2.0,0,1.5,0,0.17,0,0.040,18,21,0,1.5,9.0,12,,,,,,,,,0.2,0.35,,,,,,,,,,,,,,,,,,,,,,,,,,,,,,,,,,
EN 1.4446 (GX2CrNiMoN17-13-4) Cast Stainless Steel,200,23,79,490,240,,,,56,160,,290,1460,1410,470,14,16,980,410,,22,4.5,60,160,,14,25,17,17,3.6,11,140,140,0.28,0.28,,,,,7.9g/cm3500lb/ft3,7.9g/cm3500lb/ft3,93MJ/m3,93MJ/m3,140kJ/m3,140kJ/m3,34,34,59.7,66.9,0,0.030,0,1.0,0,1.5,0,0.040,0,0.030,16.5,18.5,4.0,4.5,12.5,14.5,,,,,,,,,,,,,,,,,,,,,,,0.12,0.22,,,,,,,,,,,,,,,,,,,,
EN 1.4458 (GX2NiCrMo28-20-2) Cast Stainless Steel,200,34,78,510,190,,,,67,150,,300,1420,1370,470,16,15,1100,430,,30,5.4,75,200,,14,24,17,18,4.2,12,150,150,0.28,0.28,,,,,8.0g/cm3500lb/ft3,8.0g/cm3500lb/ft3,140MJ/m3,140MJ/m3,89kJ/m3,89kJ/m3,30,30,40.2,53,0,0.030,0,1.0,0,2.0,0,0.035,0,0.025,19,22,2.0,2.5,26,30,0,2.0,,,,,,,,,,,,,,,,,,,,,0,0.2,,,,,,,,,,,,,,,,,,,,
EN 1.4807 (GX40NiCrSiNb35-18) Cast Stainless Steel,190,4.5,75,480,250,,,,,120,,320,1390,1350,480,12,15,1000,600,,39,6.8,97,190,,13,24,17,17,3.2,12,140,140,0.29,0.29,,,,,8.0g/cm3500lb/ft3,8.0g/cm3500lb/ft3,18MJ/m3,18MJ/m3,160kJ/m3,160kJ/m3,19,19,36.6,46.7,0.3,0.5,1.0,2.5,0,2.0,0,0.040,0,0.030,17,20,0,0.5,34,36,,,,,,,,,,,,,,,,,,,,,1.0,1.8,,,,,,,,,,,,,,,,,,,,,,
"ACI-ASTM CF3 (SCS19, SCS19A,J92500) Cast Stainless Steel",200,60,77,510,250,,,,,270,,300,1420,1450,480,16,16,960,420,,16,3.2,45,150,,14,25,18,18,4.3,11,140,140,0.28,0.28,,,,,7.8g/cm3490lb/ft3,7.8g/cm3490lb/ft3,250MJ/m3,250MJ/m3,160kJ/m3,160kJ/m3,20,20,62.9,75,0,0.030,0,2.0,0,1.5,0,0.040,0,0.040,17,21,0,0.5,8.0,12,,,,,,,,,,,,,,,,,,,,,,,,,,,,,,,,,,,,,,,,,,,,
"ASTM Grade HN (20Cr-25Ni,J94213) Cast Stainless Steel",200,9.0,77,500,,,,,,,,310,1400,1350,480,13,16,1080,420,,26,4.6,66,180,,14,25,17,18,3.5,11,140,140,0.28,0.28,,,,,7.9g/cm3490lb/ft3,7.9g/cm3490lb/ft3,,,,,22,22,44.9,57.8,0.2,0.5,0,2.0,0,2.0,0,0.040,0,0.040,19,23,0,0.5,23,27,,,,,,,,,,,,,,,,,,,,,,,,,,,,,,,,,,,,,,,,,,,,
EN 1.4308 (GX5CrNi19-10) Cast Stainless Steel,200,34,77,510,200,,,,67,160,,290,1420,1380,480,15,17,960,420,,15,3.0,43,150,,14,25,18,18,4.1,11,150,150,0.28,0.28,,,,,7.8g/cm3490lb/ft3,7.8g/cm3490lb/ft3,140MJ/m3,140MJ/m3,100kJ/m3,100kJ/m3,19,19,65.9,74,0,0.070,0,1.5,0,1.5,0,0.040,0,0.030,18,20,,,8.0,11,,,,,,,,,,,,,,,,,,,,,,,,,,,,,,,,,,,,,,,,,,,,
EN 1.4443 (GX4CrNiMo19-11-3) Cast Stainless Steel,200,34,78,490,210,,,,67,170,,300,1440,1400,470,15,16,1000,420,,20,4.0,54,160,,14,25,17,18,3.9,11,140,140,0.28,0.28,,,,,7.9g/cm3490lb/ft3,7.9g/cm3490lb/ft3,140MJ/m3,140MJ/m3,110kJ/m3,110kJ/m3,28,28,60.4,69.5,0,0.050,0,1.5,0,2.0,0,0.040,0,0.030,18,20,2.5,3.0,10,13,,,,,,,,,,,,,,,,,,,,,,,,,,,,,,,,,,,,,,,,,,,,
EN 1.4832 (GX25CrNiSi20-14) Cast Stainless Steel,200,11,77,510,260,,,,,140,,310,1400,1360,480,14,16,950,420,,19,3.6,51,160,,14,25,18,18,3.7,12,150,150,0.28,0.28,,,,,7.8g/cm3480lb/ft3,7.8g/cm3480lb/ft3,48MJ/m3,48MJ/m3,170kJ/m3,170kJ/m3,21,21,58.6,67.4,0.15,0.35,0.5,2.5,0,2.0,0,0.040,0,0.030,19,21,0,0.5,13,15,,,,,,,,,,,,,,,,,,,,,,,,,,,,,,,,,,,,,,,,,,,,
ACI-ASTM CF16Fa Cast Stainless Steel,200,28,77,540,230,,,,,170,,300,1420,1370,480,16,16,980,420,,17,3.3,47,150,,14,25,19,19,4.2,12,160,160,0.28,0.28,,,,,7.8g/cm3480lb/ft3,7.8g/cm3480lb/ft3,120MJ/m3,120MJ/m3,140kJ/m3,140kJ/m3,21,21,62.1,72.4,0,0.16,0,2.0,0,1.5,0,0.040,0.2,0.4,18,21,0.4,0.8,9.0,12,,,,,,,,,,,,,,,,,,,,,,,,,,,,,,,,,,,,,,,,,,,,
ACI-ASTM CN3M (J94652) Cast Stainless Steel,200,34,80,500,190,,,,,150,,310,1450,1400,470,13,16,1100,430,,31,5.9,80,200,,14,24,17,17,3.4,11,140,140,0.28,0.28,,,,,8.1g/cm3500lb/ft3,8.1g/cm3500lb/ft3,130MJ/m3,130MJ/m3,89kJ/m3,89kJ/m3,38,38,42.4,52.5,0,0.030,0,1.0,0,2.0,0,0.030,0,0.030,20,22,4.5,5.5,23,27,,,,,,,,,,,,,,,,,,,,,,,,,,,,,,,,,,,,,,,,,,,,
EN 1.4527 (GX4NiCrCuMo30-20-4) Cast Stainless Steel,200,40,77,480,190,,,,67,170,,310,1410,1360,470,15,15,1100,430,,32,5.6,78,210,,14,24,17,17,4.0,12,140,140,0.28,0.28,,,,,8.1g/cm3500lb/ft3,8.1g/cm3500lb/ft3,150MJ/m3,150MJ/m3,95kJ/m3,95kJ/m3,29,29,37.4,48.5,0,0.060,0,1.5,0,1.5,0,0.040,0,0.030,19,22,2.0,3.0,27.5,30.5,3.0,4.0,,,,,,,,,,,,,,,,,,,,,,,,,,,,,,,,,,,,,,,,,,
EN 1.4855 (GX40CrNiSiNb24-24) Cast Stainless Steel,200,4.6,77,500,250,,,,,120,,320,1400,1350,480,14,16,1050,610,,34,5.9,85,200,,14,25,18,18,3.7,11,150,150,0.28,0.28,,,,,7.8g/cm3490lb/ft3,7.8g/cm3490lb/ft3,19MJ/m3,19MJ/m3,160kJ/m3,160kJ/m3,25,25,42.6,51.9,0.3,0.5,1.0,2.5,0,2.0,0,0.040,0,0.030,23,25,0,0.5,23,25,,,,,,,,,,,,,,,,,,,,,0.8,1.8,,,,,,,,,,,,,,,,,,,,,,
"ACI-ASTM CK3MCuN (1.4593,J93254) Cast Stainless Steel",200,39,80,620,290,,,,,250,,300,1460,1350,460,12,16,1090,420,,29,5.6,76,190,,14,24,21,20,3.2,14,180,180,0.28,0.28,,,,,8.0g/cm3500lb/ft3,8.0g/cm3500lb/ft3,200MJ/m3,200MJ/m3,210kJ/m3,210kJ/m3,45,45,49.5,56.3,0,0.025,0,1.0,0,1.2,0,0.045,0,0.010,19.5,20.5,6.0,7.0,17.5,19.5,0.5,1.0,,,,,,,,,,,,,,,,,,,,,0.18,0.24,,,,,,,,,,,,,,,,,,,,
EN 1.4859 (GX10NiCrSiNb32-20) Cast Stainless Steel,200,23,76,490,210,,,,,140,,310,1410,1360,470,13,16,1050,560,,36,6.2,88,190,,14,24,17,17,3.4,11,140,140,0.28,0.28,,,,,8.0g/cm3500lb/ft3,8.0g/cm3500lb/ft3,91MJ/m3,91MJ/m3,110kJ/m3,110kJ/m3,21,21,40.3,49,0.050,0.15,0.5,1.5,0,2.0,0,0.040,0,0.030,19,21,0,0.5,31,33,,,,,,,,,,,,,,,,,,,,,0.5,1.5,,,,,,,,,,,,,,,,,,,,,,
EN 1.3967 (GX2CrNiMnMoNNb21-16-5-3) Cast Stainless Steel,200,22,79,690,350,,,,74,240,,300,1430,1380,470,,16,1070,440,,25,4.8,66,180,,14,25,24,22,,15,200,200,0.28,0.28,,,,,7.9g/cm3490lb/ft3,7.9g/cm3490lb/ft3,130MJ/m3,130MJ/m3,310kJ/m3,310kJ/m3,36,36,50.3,57.8,0,0.030,0,1.0,4.0,6.0,0,0.025,0,0.010,20,21.5,3.0,3.5,15,17,,,,,,,,,,,,,,,,,,,,,0,0.25,0.2,0.35,,,,,,,,,,,,,,,,,,,,
EN 1.4865 (GX40NiCrSi38-19) Cast Stainless Steel,200,6.8,76,470,250,,,,,120,,320,1380,1330,480,12,15,1020,410,,33,5.8,81,200,,14,24,16,17,3.1,11,140,140,0.28,0.28,,,,,8.0g/cm3500lb/ft3,8.0g/cm3500lb/ft3,27MJ/m3,27MJ/m3,160kJ/m3,160kJ/m3,20,20,34.4,44.7,0.3,0.5,1.0,2.5,0,2.0,0,0.040,0,0.030,18,21,0,0.5,36,39,,,,,,,,,,,,,,,,,,,,,,,,,,,,,,,,,,,,,,,,,,,,
EN 1.4806 (GX40NiCrSi35-17) Cast Stainless Steel,190,6.8,75,470,250,,,,,120,,320,1380,1340,480,12,15,1000,400,,31,5.4,76,190,,14,24,16,17,3.1,11,140,140,0.28,0.28,,,,,8.0g/cm3500lb/ft3,8.0g/cm3500lb/ft3,27MJ/m3,27MJ/m3,160kJ/m3,160kJ/m3,18,18,40.4,48.7,0.3,0.5,1.0,2.5,0,2.0,0,0.040,0,0.030,16,18,0,0.5,34,36,,,,,,,,,,,,,,,,,,,,,,,,,,,,,,,,,,,,,,,,,,,,
ACI-ASTM CN3MN (J94651) Cast Stainless Steel,210,39,80,620,300,,,,,250,,310,1460,1410,460,13,16,1100,430,,33,6.2,84,200,,14,24,21,20,3.4,14,180,180,0.28,0.28,,,,,8.1g/cm3500lb/ft3,8.1g/cm3500lb/ft3,200MJ/m3,200MJ/m3,210kJ/m3,210kJ/m3,46,46,41.4,50.3,0,0.030,0,1.0,0,2.0,0,0.040,0,0.010,20,22,6.0,7.0,23.5,25.5,0,0.75,,,,,,,,,,,,,,,,,,,,,0.18,0.26,,,,,,,,,,,,,,,,,,,,
EN 1.4581 (GX5CrNiMoNb19-11-2) Cast Stainless Steel,200,28,78,510,210,,,,45,150,,300,1440,1400,470,15,16,990,490,,21,4.2,59,160,,14,25,18,18,3.9,12,150,150,0.28,0.28,,,,,7.8g/cm3490lb/ft3,7.8g/cm3490lb/ft3,120MJ/m3,120MJ/m3,110kJ/m3,110kJ/m3,26,26,61.4,71,0,0.070,0,1.5,0,1.5,0,0.040,0,0.030,18,20,2.0,2.5,9.0,12,,,,,,,,,,,,,,,,,,,,,0,1.0,,,,,,,,,,,,,,,,,,,,,,
EN 1.4826 (GX40CrNiSi22-10) Cast Stainless Steel,200,9.1,77,500,260,,,,,140,,310,1400,1360,490,14,16,950,430,,17,3.3,47,160,,14,25,18,18,3.7,11,150,150,0.28,0.28,,,,,7.7g/cm3480lb/ft3,7.7g/cm3480lb/ft3,39MJ/m3,39MJ/m3,170kJ/m3,170kJ/m3,23,23,60.4,68.7,0.3,0.5,1.0,2.5,0,2.0,0,0.040,0,0.030,21,23,0,0.5,9.0,11,,,,,,,,,,,,,,,,,,,,,,,,,,,,,,,,,,,,,,,,,,,,
EN 1.3975 (GX3CrNiMnSi17-9-8) Cast Stainless Steel,190,27,76,660,320,,,,,230,,340,1360,1320,500,,16,910,410,,15,3.3,47,150,,14,26,24,22,,15,190,190,0.28,0.28,,,,,7.5g/cm3470lb/ft3,7.5g/cm3470lb/ft3,150MJ/m3,150MJ/m3,270kJ/m3,270kJ/m3,21,21,58.2,65.4,0,0.050,3.5,4.5,7.0,9.0,0,0.045,0,0.030,16,18,0,1.0,8.0,9.0,,,,,,,,,,,,,,,,,,,,,,,0.080,0.18,,,,,,,,,,,,,,,,,,,,
ACI-ASTM CF3MN (J92804) Cast Stainless Steel,200,39,78,580,290,,,,,250,,300,1440,1390,480,15,16,1010,420,,19,3.9,53,160,,14,25,20,20,4.1,13,170,170,0.28,0.28,,,,,7.8g/cm3490lb/ft3,7.8g/cm3490lb/ft3,190MJ/m3,190MJ/m3,210kJ/m3,210kJ/m3,30,30,58.7,71.9,0,0.030,0,1.5,0,1.5,0,0.040,0,0.040,17,22,2.0,3.0,9.0,13,,,,,,,,,,,,,,,,,,,,,,,0.1,0.2,,,,,,,,,,,,,,,,,,,,
"ACI-ASTM CF8C (SCS21,J92710) Cast Stainless Steel",200,40,77,530,260,,,,,220,,300,1420,1430,480,16,17,980,490,,19,3.7,53,150,,14,25,19,19,4.3,11,150,150,0.28,0.28,,,,,7.8g/cm3490lb/ft3,7.8g/cm3490lb/ft3,180MJ/m3,180MJ/m3,170kJ/m3,170kJ/m3,20,20,61.8,73,0,0.080,0,2.0,0,1.5,0,0.040,0,0.040,18,21,0,0.5,9.0,12,,,,,,,,,,,,,,,,,,,,,0,1.0,,,,,,,,,,,,,,,,,,,,,,
"ASTM Grade HP (26Cr-35Ni,N08705) Cast Stainless Steel",200,5.1,78,490,260,,,,,130,,320,1370,1330,480,12,16,1100,440,,34,5.8,82,220,,14,25,17,17,3.2,11,140,140,0.28,0.28,,,,,7.9g/cm3500lb/ft3,7.9g/cm3500lb/ft3,21MJ/m3,21MJ/m3,170kJ/m3,170kJ/m3,27,27,29.2,42.7,0.35,0.75,0,2.5,0,2.0,0,0.040,0,0.040,24,28,0,0.5,33,37,,,,,,,,,,,,,,,,,,,,,,,,,,,,,,,,,,,,,,,,,,,,
"ASTM Grade HH (25Cr-12Ni,J93503) Cast Stainless Steel",200,11,79,580,270,,,,,150,,310,1400,1360,480,14,17,1100,440,,20,3.7,53,180,,14,25,21,20,3.8,12,170,170,0.27,0.27,,,,,7.7g/cm3480lb/ft3,7.7g/cm3480lb/ft3,53MJ/m3,53MJ/m3,190kJ/m3,190kJ/m3,27,27,52.9,64.8,0.2,0.5,0,2.0,0,2.0,0,0.040,0,0.040,24,28,0,0.5,11,14,,,,,,,,,,,,,,,,,,,,,,,,,,,,,,,,,,,,,,,,,,,,
"ASTM Grade HE (29Cr-9Ni,J93403) Cast Stainless Steel",200,10,79,670,310,,,,,160,,310,1400,1360,490,14,17,1100,450,,19,3.5,50,190,,15,25,24,22,3.6,14,190,190,0.27,0.27,,,,,7.7g/cm3480lb/ft3,7.7g/cm3480lb/ft3,56MJ/m3,56MJ/m3,240kJ/m3,240kJ/m3,29,29,53.9,65.8,0.2,0.5,0,2.0,0,2.0,0,0.040,0,0.040,26,30,0,0.5,8.0,11,,,,,,,,,,,,,,,,,,,,,,,,,,,,,,,,,,,,,,,,,,,,
EN 1.4584 (GX2NiCrMoCu25-20-5) Cast Stainless Steel,200,34,79,500,210,,,,67,170,,300,1440,1390,460,17,15,1100,420,,31,5.7,78,200,,14,24,17,17,4.5,12,150,150,0.28,0.28,,,,,8.1g/cm3500lb/ft3,8.1g/cm3500lb/ft3,140MJ/m3,140MJ/m3,110kJ/m3,110kJ/m3,36,36,41.7,52,0,0.025,0,1.0,0,2.0,0,0.035,0,0.020,19,21,4.0,5.0,24,26,1.0,3.0,,,,,,,,,,,,,,,,,,,,,0,0.2,,,,,,,,,,,,,,,,,,,,
EN 1.4874 (GX50NiCrCo20-20-20) Cast Stainless Steel,210,6.7,80,480,360,,,,,180,,300,1450,1400,450,13,15,1150,560,,70,7.6,110,290,,14,24,16,16,3.3,11,140,140,0.29,0.29,,,,,8.4g/cm3520lb/ft3,8.4g/cm3520lb/ft3,29MJ/m3,29MJ/m3,310kJ/m3,310kJ/m3,34,34,23,38.9,0.35,0.65,0,1.0,0,2.0,0,0.040,0,0.030,19,22,2.5,3.0,18,22,,,,,,,,,,,,,,,,,,,,,0.75,1.3,,,18.5,22,2.0,3.0,,,,,,,,,,,,,,,,
ACI-ASTM CF10SMnN (J92972) Cast Stainless Steel,190,34,75,660,330,,,,,260,,340,1360,1310,500,,16,900,410,,15,3.1,45,150,,14,26,24,22,,15,190,190,0.28,0.28,,,,,7.5g/cm3470lb/ft3,7.5g/cm3470lb/ft3,180MJ/m3,180MJ/m3,280kJ/m3,280kJ/m3,19,19,59.1,65.4,0,0.1,3.5,4.5,7.0,9.0,0,0.060,0,0.030,16,18,,,8.0,9.0,,,,,,,,,,,,,,,,,,,,,,,0.080,0.18,,,,,,,,,,,,,,,,,,,,
ACI-ASTM CN7MS (J94650) Cast Stainless Steel,200,39,77,540,230,,,,,200,,340,1400,1350,480,12,16,1040,420,,28,5.1,71,180,,14,25,19,19,3.2,13,160,160,0.28,0.28,,,,,7.9g/cm3490lb/ft3,7.9g/cm3490lb/ft3,170MJ/m3,170MJ/m3,140kJ/m3,140kJ/m3,28,28,45.4,53.5,0,0.070,2.5,3.5,0,1.0,0,0.040,0,0.030,18,20,2.5,3.0,22,25,1.5,2.0,,,,,,,,,,,,,,,,,,,,,,,,,,,,,,,,,,,,,,,,,,
EN 1.4408 (GX5CrNiMo19-11-2) Cast Stainless Steel,200,34,78,510,210,,,,67,170,,300,1440,1390,480,15,16,990,420,,18,3.7,52,150,,14,25,18,18,3.9,11,150,150,0.28,0.28,,,,,7.8g/cm3490lb/ft3,7.8g/cm3490lb/ft3,140MJ/m3,140MJ/m3,110kJ/m3,110kJ/m3,26,26,62.4,71,0,0.070,0,1.5,0,1.5,0,0.040,0,0.030,18,20,2.0,2.5,9.0,12,,,,,,,,,,,,,,,,,,,,,,,,,,,,,,,,,,,,,,,,,,,,
"ACI-ASTM CD3MCuN (ASTM A890 Grade 1C, J93373) Cast Stainless Steel",200,29,80,790,500,,,,,370,,300,1440,1390,480,15,13,1100,450,,20,3.9,54,180,,15,25,28,24,4.1,22,,,0.27,0.27,,,,,7.8g/cm3490lb/ft3,7.8g/cm3490lb/ft3,200MJ/m3,200MJ/m3,620kJ/m3,620kJ/m3,41,41,58.2,65.9,0,0.030,0,1.1,0,1.2,0,0.030,0,0.030,24,26.7,2.9,3.8,5.6,6.7,1.4,1.9,,,,,,,,,,,,,,,,,,,,,0.22,0.33,,,,,,,,,,,,,,,,,,,,
EN 1.4508 (GX2CrNiMoN19-11-3) Cast Stainless Steel,200,34,79,570,260,,,,90,210,,300,1450,1400,470,15,12,1000,420,,20,4.0,55,160,,14,25,20,19,4.1,17,,,0.28,0.28,,,,,7.9g/cm3490lb/ft3,7.9g/cm3490lb/ft3,160MJ/m3,160MJ/m3,170kJ/m3,170kJ/m3,32,32,61.2,69.9,0,0.030,0,1.5,0,1.5,0,0.040,0,0.030,18,20,3.0,3.5,9.0,12,,,,,,,,,,,,,,,,,,,,,,,0.1,0.2,,,,,,,,,,,,,,,,,,,,
"ACI-ASTM CE8MN (ASTM A890 Grade 2A, J93345) Cast Stainless Steel",200,29,80,750,500,,,,,370,,300,1440,1400,480,16,13,1100,440,,21,4.2,58,180,,15,25,27,23,4.2,21,,,0.27,0.27,,,,,7.8g/cm3490lb/ft3,7.8g/cm3490lb/ft3,190MJ/m3,190MJ/m3,620kJ/m3,620kJ/m3,40,40,56,66.4,0,0.080,0,1.5,0,1.0,0,0.040,0,0.040,22.5,25.5,3.0,4.5,8.0,11,,,,,,,,,,,,,,,,,,,,,,,0.1,0.3,,,,,,,,,,,,,,,,,,,,
EN 1.4490 (GX2CrNiMoN19-11-2) Cast Stainless Steel,200,34,78,560,260,,,,90,210,,300,1440,1390,480,15,12,990,420,,19,3.7,52,150,,14,25,20,19,4.1,16,,,0.28,0.28,,,,,7.8g/cm3490lb/ft3,7.8g/cm3490lb/ft3,160MJ/m3,160MJ/m3,170kJ/m3,170kJ/m3,29,29,61.7,70.9,0,0.030,0,1.5,0,2.0,0,0.035,0,0.030,18,20,2.0,2.5,9.0,12,,,,,,,,,,,,,,,,,,,,,,,0.12,0.2,,,,,,,,,,,,,,,,,,,,
"ACI-ASTM CD6MN (ASTM A890 Grade 3A, J93371) Cast Stainless Steel",200,28,80,730,510,,,,,370,,300,1440,1390,480,16,13,1100,450,,17,3.4,48,170,,15,25,26,23,4.4,20,,,0.27,0.27,,,,,7.7g/cm3480lb/ft3,7.7g/cm3480lb/ft3,180MJ/m3,180MJ/m3,650kJ/m3,650kJ/m3,36,36,62.1,70.1,0,0.060,0,1.0,0,1.0,0,0.040,0,0.040,24,27,1.8,2.5,4.0,6.0,,,,,,,,,,,,,,,,,,,,,,,0.15,0.25,,,,,,,,,,,,,,,,,,,,
EN 1.3955 (GX12CrNi18-11) Cast Stainless Steel,200,23,77,520,220,,,,90,150,,290,1430,1380,480,15,12,930,410,,16,3.2,45,140,,14,25,18,18,4.1,15,,,0.28,0.28,,,,,7.8g/cm3490lb/ft3,7.8g/cm3490lb/ft3,95MJ/m3,95MJ/m3,130kJ/m3,130kJ/m3,19,19,65.5,73.5,0,0.15,0,1.0,0,2.0,0,0.045,0,0.030,16.5,18.5,0,0.75,10,12,,,,,,,,,,,,,,,,,,,,,,,,,,,,,,,,,,,,,,,,,,,,
EN 1.4487 (GX2CrNiN19-11) Cast Stainless Steel,200,34,77,560,260,,,,90,210,,290,1420,1380,480,16,12,960,420,,16,3.1,44,150,,14,25,20,19,4.2,16,,,0.28,0.28,,,,,7.8g/cm3490lb/ft3,7.8g/cm3490lb/ft3,160MJ/m3,160MJ/m3,170kJ/m3,170kJ/m3,22,22,64.7,72.9,0,0.030,0,1.5,0,1.5,0,0.040,0,0.030,18,20,,,9.0,12,,,,,,,,,,,,,,,,,,,,,,,0.12,0.2,,,,,,,,,,,,,,,,,,,,
EN 1.4469 (GX2CrNiMoN26-7-4) Cast Stainless Steel,210,25,81,740,550,,,,56,380,,300,1450,1400,480,17,13,1100,450,,21,4.1,57,180,,15,25,26,23,4.6,20,,,0.27,0.27,,,,,7.8g/cm3490lb/ft3,7.8g/cm3490lb/ft3,170MJ/m3,170MJ/m3,730kJ/m3,730kJ/m3,42,42,56.4,65.9,0,0.030,0,1.0,0,1.0,0,0.035,0,0.025,25,27,3.0,5.0,6.0,8.0,0,1.3,,,,,,,,,,,,,,,,,,,,,0.12,0.22,,,,,,,,,,,,,,,,,,,,
"ACI-ASTM CD4MCu (ASTM A890 Grade 1A, J93370) Cast Stainless Steel",200,18,79,770,550,,,,,340,,300,1430,1380,480,17,13,1100,450,,18,3.5,49,180,,14,25,28,24,4.5,21,,,0.27,0.27,,,,,7.8g/cm3490lb/ft3,7.8g/cm3490lb/ft3,130MJ/m3,130MJ/m3,760kJ/m3,760kJ/m3,32,32,59.9,66.3,0,0.040,0,1.0,0,1.0,0,0.040,0,0.040,24.5,26.5,1.8,2.3,4.8,6.0,2.8,3.3,,,,,,,,,,,,,,,,,,,,,,,,,,,,,,,,,,,,,,,,,,
EN 1.4347 (GX4CrNiN26-7) Cast Stainless Steel,200,23,79,660,480,,,,34,320,,300,1410,1370,490,15,13,1100,450,,16,3.1,44,170,,15,25,24,22,4.0,19,,,0.27,0.27,,,,,7.7g/cm3480lb/ft3,7.7g/cm3480lb/ft3,140MJ/m3,140MJ/m3,570kJ/m3,570kJ/m3,28,28,62.2,69.4,0,0.050,0,1.5,0,1.5,0,0.035,0,0.020,25,27,,,5.5,7.5,,,,,,,,,,,,,,,,,,,,,,,0.1,0.2,,,,,,,,,,,,,,,,,,,,
EN 1.4468 (GX2CrNiMoN25-6-3) Cast Stainless Steel,200,25,80,730,550,,,,56,380,,300,1440,1400,480,17,13,1100,450,,19,3.8,53,180,,15,25,26,23,4.6,20,,,0.27,0.27,,,,,7.8g/cm3490lb/ft3,7.8g/cm3490lb/ft3,170MJ/m3,170MJ/m3,730kJ/m3,730kJ/m3,38,38,59.7,67.4,0,0.030,0,1.0,0,2.0,0,0.035,0,0.025,24.5,26.5,2.5,3.5,5.5,7.0,,,,,,,,,,,,,,,,,,,,,,,0.12,0.25,,,,,,,,,,,,,,,,,,,,
EN 1.4823 (GX40CrNiSi27-4) Cast Stainless Steel,200,3.4,79,620,290,,,,,130,,320,1400,1360,490,17,13,1100,450,,16,3.0,43,170,,15,26,23,21,4.5,17,,,0.27,0.27,,,,,7.6g/cm3470lb/ft3,7.6g/cm3470lb/ft3,17MJ/m3,17MJ/m3,200kJ/m3,200kJ/m3,27,27,60.9,70.7,0.3,0.5,1.0,2.5,0,1.5,0,0.040,0,0.030,25,28,0,0.5,3.0,6.0,,,,,,,,,,,,,,,,,,,,,,,,,,,,,,,,,,,,,,,,,,,,
EN 1.4515 (GX3CrNiMoCuN26-6-3) Cast Stainless Steel,200,25,80,730,550,,,,67,380,,300,1440,1390,480,16,13,1100,450,,19,3.8,53,180,,15,25,26,23,4.3,20,,,0.27,0.27,,,,,7.8g/cm3490lb/ft3,7.8g/cm3490lb/ft3,170MJ/m3,170MJ/m3,730kJ/m3,730kJ/m3,38,38,58.4,66.6,0,0.030,0,1.0,0,2.0,0,0.030,0,0.020,24.5,26.5,2.5,3.5,5.5,7.0,0.8,1.3,,,,,,,,,,,,,,,,,,,,,0.12,0.25,,,,,,,,,,,,,,,,,,,,
EN 1.4474 (GX4CrNiMoN26-5-2) Cast Stainless Steel,200,23,80,670,480,,,,34,320,,300,1430,1390,480,17,13,1100,450,,17,3.4,48,170,,15,25,24,22,4.6,18,,,0.27,0.27,,,,,7.7g/cm3480lb/ft3,7.7g/cm3480lb/ft3,140MJ/m3,140MJ/m3,560kJ/m3,560kJ/m3,34,34,61.2,69.1,0,0.050,0,1.0,0,2.0,0,0.035,0,0.025,25,27,1.3,2.0,4.5,6.5,,,,,,,,,,,,,,,,,,,,,,,0.12,0.2,,,,,,,,,,,,,,,,,,,,
"ACI-ASTM CD3MN (ASTM A890 Grade 4A, J92205) Cast Stainless Steel",200,29,79,710,460,,,,,340,,300,1450,1400,480,16,13,1060,430,,18,3.6,50,160,,14,25,25,23,4.3,20,,,0.27,0.27,,,,,7.8g/cm3490lb/ft3,7.8g/cm3490lb/ft3,180MJ/m3,180MJ/m3,530kJ/m3,530kJ/m3,35,35,62.6,71.9,0,0.030,0,1.0,0,1.5,0,0.040,0,0.020,21,23.5,2.5,3.5,4.5,6.5,0,1.0,,,,,,,,,,,,,,,,,,,,,0.1,0.3,,,,,,,,,,,,,,,,,,,,
EN 1.4417 (GX2CrNiMoN25-7-3) Cast Stainless Steel,200,25,81,730,550,,,,56,380,,300,1450,1410,470,17,13,1100,450,,21,4.1,57,180,,15,25,26,23,4.6,20,,,0.27,0.27,,,,,7.9g/cm3490lb/ft3,7.9g/cm3490lb/ft3,170MJ/m3,170MJ/m3,730kJ/m3,730kJ/m3,41,41,56.7,66.9,0,0.030,0,1.0,0,1.5,0,0.030,0,0.020,24,26,3.0,4.0,6.0,8.5,0,1.0,,,,,,,,,,,,,,,,,,,,,0.15,0.25,,,0,1.0,,,,,,,,,,,,,,,,
EN 1.4517 (GX2CrNiMoCuN25-6-3-3) Cast Stainless Steel,200,25,79,730,550,,,,56,380,,300,1430,1390,480,17,13,1100,450,,20,3.8,53,180,,14,25,26,23,4.6,20,,,0.27,0.27,,,,,7.8g/cm3490lb/ft3,7.8g/cm3490lb/ft3,170MJ/m3,170MJ/m3,740kJ/m3,740kJ/m3,38,38,56.7,65.1,0,0.030,0,1.0,0,1.5,0,0.035,0,0.025,24.5,26.5,2.5,3.5,5.0,7.0,2.8,3.5,,,,,,,,,,,,,,,,,,,,,0.12,0.22,,,,,,,,,,,,,,,,,,,,
EN 1.3960 (Gx2CrNiMoN18-140) Cast Stainless Steel,200,34,78,590,270,,,,90,220,,290,1440,1400,470,15,12,970,410,,21,4.1,57,160,,14,25,21,20,3.9,17,,,0.28,0.28,,,,,7.9g/cm3490lb/ft3,7.9g/cm3490lb/ft3,170MJ/m3,170MJ/m3,190kJ/m3,190kJ/m3,30,30,60.2,67.9,0,0.030,0,1.0,0,2.0,0,0.035,0,0.020,16.5,18.5,2.5,3.0,13,15,,,,,,,,,,,,,,,,,,,,,,,0.15,0.25,,,,,,,,,,,,,,,,,,,,
"ACI-ASTM CD4MCuN (ASTM A890 Grade 1B, J93372) Cast Stainless Steel",200,18,79,770,550,,,,,340,,300,1420,1380,480,17,13,1100,450,,18,3.5,49,180,,14,25,28,24,4.5,21,,,0.27,0.27,,,,,7.8g/cm3490lb/ft3,7.8g/cm3490lb/ft3,130MJ/m3,130MJ/m3,760kJ/m3,760kJ/m3,35,35,59.5,66.3,0,0.040,0,1.0,0,1.0,0,0.040,0,0.040,24.5,26.5,1.7,2.3,4.7,6.0,2.7,3.3,,,,,,,,,,,,,,,,,,,,,0.1,0.25,,,,,,,,,,,,,,,,,,,,
"ACI-ASTM CD3MWCuN (ASTM A890 Grade 6A, J93380) Cast Stainless Steel",200,29,80,790,500,,,,,370,,300,1460,1410,470,16,13,1100,450,,22,4.2,58,180,,14,25,28,24,4.2,22,,,0.27,0.27,,,,,7.9g/cm3490lb/ft3,7.9g/cm3490lb/ft3,200MJ/m3,200MJ/m3,620kJ/m3,620kJ/m3,42,42,56.6,65.3,0,0.030,0,1.0,0,1.5,0,0.030,0,0.025,24,26,3.0,4.0,6.5,8.5,0.5,1.0,,,,,,,,,,,,,,,,,,,,,0.2,0.3,,,0.5,1.0,,,,,,,,,,,,,,,,
EN 1.3940 (GX2CrNiN18-13) Cast Stainless Steel,200,34,77,540,240,,,,130,190,,290,1420,1380,480,15,12,930,410,,17,3.3,47,150,,14,25,19,19,4.1,16,,,0.28,0.28,,,,,7.8g/cm3490lb/ft3,7.8g/cm3490lb/ft3,150MJ/m3,150MJ/m3,150kJ/m3,150kJ/m3,20,20,64.2,71.4,0,0.030,0,1.0,0,2.0,0,0.035,0,0.020,16.5,18.5,,,12,14,,,,,,,,,,,,,,,,,,,,,,,0.1,0.2,,,,,,,,,,,,,,,,,,,,
"ACI-ASTM CE3MN (ASTM A890 Grade 5A, J93404) Cast Stainless Steel",210,20,81,770,590,,,,,380,,300,1450,1410,470,15,13,1100,450,,21,4.2,58,180,,15,25,27,24,4.1,21,,,0.27,0.27,,,,,7.8g/cm3490lb/ft3,7.8g/cm3490lb/ft3,140MJ/m3,140MJ/m3,840kJ/m3,840kJ/m3,43,43,58.1,65.9,0,0.030,0,1.0,0,1.5,0,0.040,0,0.040,24,26,4.0,5.0,6.0,8.0,,,,,,,,,,,,,,,,,,,,,,,0.1,0.3,,,,,,,,,,,,,,,,,,,,
EN 1.3956 (GX4CrNiMnN22-12-5) Cast Stainless Steel,200,27,79,650,330,,,,,240,,300,1420,1380,480,,13,1080,460,,22,4.8,68,180,,14,25,23,21,,18,,,0.28,0.28,,,,,7.8g/cm3490lb/ft3,7.8g/cm3490lb/ft3,150MJ/m3,150MJ/m3,270kJ/m3,270kJ/m3,34,34,51.9,62.1,0,0.060,0,1.0,4.0,6.0,0,0.040,0,0.030,20.5,23.5,1.5,3.0,11.5,13.5,,,0.1,0.3,,,,,,,,,,,,,,,,,0.1,0.3,0.2,0.4,,,,,,,,,,,,,,,,,,,,
EN 1.4518 (GX2CrNiMo19-11-3) Cast Stainless Steel,200,34,79,490,210,,,,90,160,,300,1450,1400,470,15,12,1000,420,,20,4.0,55,160,,14,25,17,18,4.1,14,,,0.28,0.28,,,,,7.9g/cm3490lb/ft3,7.9g/cm3490lb/ft3,140MJ/m3,140MJ/m3,100kJ/m3,100kJ/m3,30,30,61.4,70,0,0.030,0,1.5,0,1.5,0,0.040,0,0.030,18,20,3.0,3.5,9.0,12,,,,,,,,,,,,,,,,,,,,,,,,,,,,,,,,,,,,,,,,,,,,
EN 1.4470 (GX2CrNiMoN22-5-3) Cast Stainless Steel,200,23,80,680,480,,,,34,320,,300,1450,1400,480,18,13,1060,430,,17,3.6,49,160,,14,25,24,22,4.8,18,,,0.27,0.27,,,,,7.8g/cm3490lb/ft3,7.8g/cm3490lb/ft3,140MJ/m3,140MJ/m3,570kJ/m3,570kJ/m3,34,34,63.7,71.9,0,0.030,0,1.0,0,2.0,0,0.035,0,0.025,21,23,2.5,3.5,4.5,6.5,,,,,,,,,,,,,,,,,,,,,,,0.12,0.2,,,,,,,,,,,,,,,,,,,,
H1075 Hardened CB7Cu-1 Cast Stainless Steel,190,10,76,1120,910,,,,34,480,,280,1430,1500,480,17,11,,,,13,2.6,38,130,,14,25,40,31,4.6,37,310,310,0.28,0.28,,,,,7.8g/cm3490lb/ft3,7.8g/cm3490lb/ft3,110MJ/m3,110MJ/m3,2120kJ/m3,2120kJ/m3,17,17,72.3,78.4,0,0.070,0,1.0,0,0.7,0,0.035,0,0.030,15.5,17.7,,,3.6,4.6,2.5,3.2,,,,,,,,,,,,,,,,,,,0,0.35,0,0.050,,,,,,,,,,,,,,,,,,,,
H900 Hardened CB7Cu-1 Cast Stainless Steel,190,5.7,76,1310,1140,,,,34,550,,280,1430,1500,480,17,11,,,,13,2.6,38,130,,14,25,47,34,4.6,44,420,420,0.28,0.28,,,,,7.8g/cm3490lb/ft3,7.8g/cm3490lb/ft3,71MJ/m3,71MJ/m3,3350kJ/m3,3350kJ/m3,17,17,72.3,78.4,0,0.070,0,1.0,0,0.7,0,0.035,0,0.030,15.5,17.7,,,3.6,4.6,2.5,3.2,,,,,,,,,,,,,,,,,,,0,0.35,0,0.050,,,,,,,,,,,,,,,,,,,,
H925 Hardened CB7Cu-1 Cast Stainless Steel,190,5.7,76,1350,1180,,,,34,570,,280,1430,1500,480,17,11,,,,13,2.6,38,130,,14,25,48,35,4.6,45,420,420,0.28,0.28,,,,,7.8g/cm3490lb/ft3,7.8g/cm3490lb/ft3,74MJ/m3,74MJ/m3,3590kJ/m3,3590kJ/m3,17,17,72.3,78.4,0,0.070,0,1.0,0,0.7,0,0.035,0,0.030,15.5,17.7,,,3.6,4.6,2.5,3.2,,,,,,,,,,,,,,,,,,,0,0.35,0,0.050,,,,,,,,,,,,,,,,,,,,
EN 1.4542 (X5CrNiCuNb16-4) Stainless Steel,190,5.7,76,880,580,,,550,,370,,280,1430,1380,470,16,11,860,440,,13,2.7,39,130,,14,25,31,26,4.3,29,,,0.28,0.28,,,,,7.8g/cm3490lb/ft3,7.8g/cm3490lb/ft3,62,160MJ/m3,880,4360kJ/m3,17,17,69.6,79,0,0.070,0,0.7,0,1.5,0,0.040,0,0.015,15,17,0,0.6,3.0,5.0,3.0,5.0,,,,,,,,,,,,,,,,,,,0,0.45,,,,,,,,,,,,,,,,,,,,,,
H1100 Hardened CB7Cu-1 Cast Stainless Steel,190,10,76,1040,870,,,,34,460,,280,1430,1500,480,17,11,,,,13,2.6,38,130,,14,25,37,29,4.6,35,300,300,0.28,0.28,,,,,7.8g/cm3490lb/ft3,7.8g/cm3490lb/ft3,100MJ/m3,100MJ/m3,1930kJ/m3,1930kJ/m3,17,17,72.3,78.4,0,0.070,0,1.0,0,0.7,0,0.035,0,0.030,15.5,17.7,,,3.6,4.6,2.5,3.2,,,,,,,,,,,,,,,,,,,0,0.35,0,0.050,,,,,,,,,,,,,,,,,,,,
H1025 Hardened CB7Cu-1 Cast Stainless Steel,190,10,76,1160,1100,,,,34,590,,280,1430,1500,480,17,11,,,,13,2.6,38,130,,14,25,41,31,4.6,39,350,350,0.28,0.28,,,,,7.8g/cm3490lb/ft3,7.8g/cm3490lb/ft3,120MJ/m3,120MJ/m3,3120kJ/m3,3120kJ/m3,17,17,72.3,78.4,0,0.070,0,1.0,0,0.7,0,0.035,0,0.030,15.5,17.7,,,3.6,4.6,2.5,3.2,,,,,,,,,,,,,,,,,,,0,0.35,0,0.050,,,,,,,,,,,,,,,,,,,,
ACI-ASTM CB7Cu-2 (J92110) Cast Stainless Steel,190,5.7,75,960,760,,,,,420,,280,1430,1380,480,17,11,,,,13,2.6,38,130,,14,25,34,28,4.6,32,300,420,0.28,0.28,,,,,7.8g/cm3490lb/ft3,7.8g/cm3490lb/ft3,71,120MJ/m3,1510,3600kJ/m3,15,15,73.6,79,0,0.070,0,1.0,0,0.7,0,0.035,0,0.030,14,15.5,,,4.5,5.5,2.5,3.2,,,,,,,,,,,,,,,,,,,0,0.35,0,0.050,,,,,,,,,,,,,,,,,,,,
"UNS S15500 (15-5 PH, 1.4545,XM-12) Stainless Steel",190,6.8,75,890,590,,,540,7.8,350,17,280,1430,1380,480,17,11,820,440,,13,2.7,39,130,,14,25,32,26,4.6,30,290,430,0.28,0.28,27,46,,,7.8g/cm3490lb/ft3,7.8g/cm3490lb/ft3,98,120MJ/m3,890,4460kJ/m3,15,15,71.9,79.9,0,0.070,0,1.0,0,1.0,0,0.040,0,0.030,14,15.5,,,3.5,5.5,2.5,4.5,,,,,,,,,,,,,,,,,,,0.15,0.45,,,,,,,,,,,,,,,,,,,,,,
AWS E630 (W37410) Weld Metal,190,8.0,76,1040,,,,,,,,280,1430,1380,470,17,14,,,,14,2.8,40,140,,14,25,37,29,4.5,28,,,0.28,0.28,,,,,7.8g/cm3490lb/ft3,7.8g/cm3490lb/ft3,,,,,18,18,71.6,75.9,0,0.050,0,0.75,0.25,0.75,0,0.040,0,0.030,16,16.8,0,0.75,4.5,5.0,3.3,4.0,,,,,,,,,,,,,,,,,,,0.15,0.3,,,,,,,,,,,,,,,,,,,,,,
