Repository: noobggs19092006-source/eco-material-predictor

# 🌿 Eco-Material Property Predictor

A machine-learning pipeline that predicts **10 material properties** of eco-friendly engineering plastics and alloys — no physical testing required.

**Predicted properties (Held-out Test R²):**
| Property | Unit | Polymer R² | Alloy R² |
|---|---|---|---|
| Glass Transition Temperature (Tg) | °C | **0.98** | **0.96** |
| Tensile Strength | MPa | **0.93** | **0.96** |
| Young's Modulus | GPa | **0.90** | **0.99** |
| Density | g/cm³ | **0.85** | **0.99** |
| Thermal Conductivity | W/m·K | **0.93** | **0.97** |
| Electrical Conductivity | log₁₀ S/m | **0.92** | **0.96** |
| Elongation at Break | % | **0.94** | **0.96** |

File: data/archive/iron_alloys.csv (part 3 of 12)
kwell C Hardness min,Rockwell C Hardness max,Rockwell B Hardness min,Rockwell B Hardness max,Density min,Density max,Resilience: Ultimate (Unit Rupture Work) min,Resilience: Ultimate (Unit Rupture Work) max,Resilience: Unit (Modulus of Resilience) min,Resilience: Unit (Modulus of Resilience) max,PREN (Pitting Resistance) min,PREN (Pitting Resistance) max,Iron (Fe)Fe min,Iron (Fe)Fe max,Carbon (C)C min,Carbon (C)C max,Silicon (Si)Si min,Silicon (Si)Si max,Manganese (Mn)Mn min,Manganese (Mn)Mn max,Phosphorus (P)P min,Phosphorus (P)P max,Sulfur (S)S min,Sulfur (S)S max,Chromium (Cr)Cr min,Chromium (Cr)Cr max,Molybdenum (Mo)Mo min,Molybdenum (Mo)Mo max,Nickel (Ni)Ni min,Nickel (Ni)Ni max,Copper (Cu)Cu min,Copper (Cu)Cu max,Vanadium (V)V min,Vanadium (V)V max,Aluminum (Al)Al min,Aluminum (Al)Al max,Magnesium (Mg)Mg min,Magnesium (Mg)Mg max,Selenium (Se)Se min,Selenium (Se)Se max,Tin (Sn)Sn min,Tin (Sn)Sn max,Arsenic (As)As min,Arsenic (As)As max,Residualsres. min,Residualsres. max,Titanium (Ti)Ti min,Titanium (Ti)Ti max,Zirconium (Zr)Zr min,Zirconium (Zr)Zr max,Niobium (Nb)Nb min,Niobium (Nb)Nb max,Nitrogen (N)N min,Nitrogen (N)N max,Cobalt (Co)Co min,Cobalt (Co)Co max,Tungsten (W)W min,Tungsten (W)W max,Calcium (Ca)Ca min,Calcium (Ca)Ca max,Boron (B)B min,Boron (B)B max,Oxygen (O)O min,Oxygen (O)O max,Tantalum (Ta)Ta min,Tantalum (Ta)Ta max,Cerium (Ce)Ce min,Cerium (Ce)Ce max,Lanthanum (La)La min,Lanthanum (La)La max,Zinc (Zn)Zn min,Zinc (Zn)Zn max,Lead (Pb)Pb min,Lead (Pb)Pb max
"UNS S17400 (17-4 PH,Alloy 630) Stainless Steel",190,11,75,910,580,,,570,7.6,380,40,280,1440,1400,480,17,11,850,450,,14,2.7,39,130,,14,25,32,27,4.5,30,280,440,0.28,0.28,27,43,,,7.8g/cm3490lb/ft3,7.8g/cm3490lb/ft3,140,160MJ/m3,880,4060kJ/m3,16,16,70.4,78.9,0,0.070,0,1.0,0,1.0,0,0.040,0,0.030,15,17,,,3.0,5.0,3.0,5.0,,,,,,,,,,,,,,,,,,,0.15,0.45,,,,,,,,,,,,,,,,,,,,,,
H1150 Hardened CB7Cu-1 Cast Stainless Steel,190,11,76,960,760,,,,34,420,,280,1430,1500,480,17,11,,,,13,2.6,38,130,,14,25,34,28,4.6,32,300,300,0.28,0.28,,,,,7.8g/cm3490lb/ft3,7.8g/cm3490lb/ft3,100MJ/m3,100MJ/m3,1500kJ/m3,1500kJ/m3,17,17,72.3,78.4,0,0.070,0,1.0,0,0.7,0,0.035,0,0.030,15.5,17.7,,,3.6,4.6,2.5,3.2,,,,,,,,,,,,,,,,,,,0,0.35,0,0.050,,,,,,,,,,,,,,,,,,,,
EN 1.4525 (GX5CrNiCu16-4) Cast Stainless Steel,190,5.6,76,1030,840,,,,,480,,280,1430,1390,480,18,11,860,430,,13,2.8,39,130,,14,25,36,29,4.7,34,,,0.28,0.28,,,,,7.8g/cm3490lb/ft3,7.8g/cm3490lb/ft3,68,130MJ/m3,1820,3230kJ/m3,18,18,70.4,79,0,0.070,0,0.8,0,1.0,0,0.035,0,0.025,15,17,0,0.8,3.5,5.5,2.5,4.0,,,,,,,,,,,,,,,,,,,0,0.35,0,0.050,,,,,,,,,,,,,,,,,,,,
H900 Hardened CB7Cu-2 Cast Stainless Steel,190,5.7,75,1310,1140,,,,,550,,280,1430,1380,480,17,11,,,,13,2.6,38,130,,14,25,47,34,4.6,44,420,420,0.28,0.28,,,,,7.8g/cm3490lb/ft3,7.8g/cm3490lb/ft3,71MJ/m3,71MJ/m3,3360kJ/m3,3360kJ/m3,15,15,73.6,79,0,0.070,0,1.0,0,0.7,0,0.035,0,0.030,14,15.5,,,4.5,5.5,2.5,3.2,,,,,,,,,,,,,,,,,,,0,0.35,0,0.050,,,,,,,,,,,,,,,,,,,,
H1075 Hardened CB7Cu-2 Cast Stainless Steel,190,10,75,1120,910,,,,,480,,280,1430,1380,480,17,11,,,,13,2.6,38,130,,14,25,40,31,4.6,38,310,310,0.28,0.28,,,,,7.8g/cm3490lb/ft3,7.8g/cm3490lb/ft3,110MJ/m3,110MJ/m3,2130kJ/m3,2130kJ/m3,15,15,73.6,79,0,0.070,0,1.0,0,0.7,0,0.035,0,0.030,14,15.5,,,4.5,5.5,2.5,3.2,,,,,,,,,,,,,,,,,,,0,0.35,0,0.050,,,,,,,,,,,,,,,,,,,,
ACI-ASTM CB7Cu-1 (J92180) Cast Stainless Steel,190,5.7,76,960,760,,,,34,420,,280,1430,1500,480,17,11,,,,13,2.6,38,130,,14,25,34,28,4.6,32,300,420,0.28,0.28,,,,,7.8g/cm3490lb/ft3,7.8g/cm3490lb/ft3,71,120MJ/m3,1500,3590kJ/m3,17,17,72.3,78.4,0,0.070,0,1.0,0,0.7,0,0.035,0,0.030,15.5,17.7,,,3.6,4.6,2.5,3.2,,,,,,,,,,,,,,,,,,,0,0.35,0,0.050,,,,,,,,,,,,,,,,,,,,
H1100 Hardened CB7Cu-2 Cast Stainless Steel,190,10,75,1040,870,,,,,460,,280,1430,1380,480,17,11,,,,13,2.6,38,130,,14,25,37,29,4.6,35,300,300,0.28,0.28,,,,,7.8g/cm3490lb/ft3,7.8g/cm3490lb/ft3,100MJ/m3,100MJ/m3,1940kJ/m3,1940kJ/m3,15,15,73.6,79,0,0.070,0,1.0,0,0.7,0,0.035,0,0.030,14,15.5,,,4.5,5.5,2.5,3.2,,,,,,,,,,,,,,,,,,,0,0.35,0,0.050,,,,,,,,,,,,,,,,,,,,
EN 1.4594 (X5CrNiMoCuNb14-5) Stainless Steel,200,11,76,1020,810,,,620,,490,,280,1450,1410,470,16,11,820,450,,15,3.2,45,130,,14,25,36,29,4.4,34,,,0.28,0.28,,,,,7.9g/cm3490lb/ft3,7.9g/cm3490lb/ft3,110,190MJ/m3,1660,3320kJ/m3,19,19,72.6,79.5,0,0.070,0,0.7,0,1.0,0,0.040,0,0.015,13,15,1.2,2.0,5.0,6.0,1.2,2.0,,,,,,,,,,,,,,,,,,,0.15,0.6,,,,,,,,,,,,,,,,,,,,,,
H1150 Hardened CB7Cu-2 Cast Stainless Steel,190,11,75,960,760,,,,,420,,280,1430,1380,480,17,11,,,,13,2.6,38,130,,14,25,34,28,4.6,32,300,300,0.28,0.28,,,,,7.8g/cm3490lb/ft3,7.8g/cm3490lb/ft3,100MJ/m3,100MJ/m3,1510kJ/m3,1510kJ/m3,15,15,73.6,79,0,0.070,0,1.0,0,0.7,0,0.035,0,0.030,14,15.5,,,4.5,5.5,2.5,3.2,,,,,,,,,,,,,,,,,,,0,0.35,0,0.050,,,,,,,,,,,,,,,,,,,,
EN 1.4525 (GX5CrNiCu16-4) Cast Stainless Steel,190,5.6,76,1030,840,,,,,480,,280,1430,1390,480,18,11,860,430,,13,2.8,39,130,,14,25,36,29,4.7,34,,,0.28,0.28,,,,,7.8g/cm3490lb/ft3,7.8g/cm3490lb/ft3,68,130MJ/m3,1820,3230kJ/m3,18,18,70.4,79,0,0.070,0,0.8,0,1.0,0,0.035,0,0.025,15,17,0,0.8,3.5,5.5,2.5,4.0,,,,,,,,,,,,,,,,,,,0,0.35,0,0.050,,,,,,,,,,,,,,,,,,,,
H1025 Hardened CB7Cu-2 Cast Stainless Steel,190,10,75,1160,1100,,,,,590,,280,1430,1380,480,17,11,,,,13,2.6,38,130,,14,25,41,31,4.6,39,350,350,0.28,0.28,,,,,7.8g/cm3490lb/ft3,7.8g/cm3490lb/ft3,120MJ/m3,120MJ/m3,3130kJ/m3,3130kJ/m3,15,15,73.6,79,0,0.070,0,1.0,0,0.7,0,0.035,0,0.030,14,15.5,,,4.5,5.5,2.5,3.2,,,,,,,,,,,,,,,,,,,0,0.35,0,0.050,,,,,,,,,,,,,,,,,,,,
"UNS S15500 (15-5 PH, 1.4545,XM-12) Stainless Steel",190,6.8,75,890,590,,,540,7.8,350,17,280,1430,1380,480,17,11,820,440,,13,2.7,39,130,,14,25,32,26,4.6,30,290,430,0.28,0.28,27,46,,,7.8g/cm3490lb/ft3,7.8g/cm3490lb/ft3,98,120MJ/m3,890,4460kJ/m3,15,15,71.9,79.9,0,0.070,0,1.0,0,1.0,0,0.040,0,0.030,14,15.5,,,3.5,5.5,2.5,4.5,,,,,,,,,,,,,,,,,,,0.15,0.45,,,,,,,,,,,,,,,,,,,,,,
"UNS S17400 (17-4 PH,Alloy 630) Stainless Steel",190,11,75,910,580,,,570,7.6,380,40,280,1440,1400,480,17,11,850,450,,14,2.7,39,130,,14,25,32,27,4.5,30,280,440,0.28,0.28,27,43,,,7.8g/cm3490lb/ft3,7.8g/cm3490lb/ft3,140,160MJ/m3,880,4060kJ/m3,16,16,70.4,78.9,0,0.070,0,1.0,0,1.0,0,0.040,0,0.030,15,17,,,3.0,5.0,3.0,5.0,,,,,,,,,,,,,,,,,,,0.15,0.45,,,,,,,,,,,,,,,,,,,,,,
H925 Hardened CB7Cu-2 Cast Stainless Steel,190,5.7,75,1350,1180,,,,,570,,280,1430,1380,480,17,11,,,,13,2.6,38,130,,14,25,48,35,4.6,45,420,420,0.28,0.28,,,,,7.8g/cm3490lb/ft3,7.8g/cm3490lb/ft3,74MJ/m3,74MJ/m3,3600kJ/m3,3600kJ/m3,15,15,73.6,79,0,0.070,0,1.0,0,0.7,0,0.035,0,0.030,14,15.5,,,4.5,5.5,2.5,3.2,,,,,,,,,,,,,,,,,,,0,0.35,0,0.050,,,,,,,,,,,,,,,,,,,,
"UNS S45000 (Alloy 450,XM-25) Stainless Steel",200,6.8,76,980,580,,,590,,330,22,280,1440,1390,480,17,11,840,400,,13,2.8,39,130,,14,25,35,28,4.5,33,280,410,0.28,0.28,28,44,,,7.8g/cm3490lb/ft3,7.8g/cm3490lb/ft3,94,160MJ/m3,850,4400kJ/m3,17,17,72.1,79.3,0,0.050,0,1.0,0,1.0,0,0.040,0,0.030,14,16,0.5,1.0,5.0,7.0,1.3,1.8,,,,,,,,,,,,,,,,,,,,,,,,,,,,,,,,,,,,,,,,,,
"ASTM A439 Type D-2 (S-NiCr 20 2, F43000) Cast Iron",180,9.0,71,450,240,,,,,,,290,1400,1360,480,,14,,,,16,3.6,50,96,,13,24,16,17,,13,170,170,0.29,0.29,,,,,7.8g/cm3490lb/ft3,7.8g/cm3490lb/ft3,34MJ/m3,34MJ/m3,160kJ/m3,160kJ/m3,5.1,5.1,66.9,77.4,0,3.0,1.5,3.0,0.7,1.3,0,0.080,,,1.8,2.8,0.7,1.0,18,22,,,,,,,,,,,,,,,,,,,,,,,,,,,,,,,,,,,,,,,,,,,,
Grade 350 Maraging Steel,190,4.1,75,1140,830,750,,710,,,,270,1470,1420,450,,12,,,,39,5.6,74,160,,13,23,38,29,,35,,,0.3,0.3,34,60,,,8.2g/cm3510lb/ft3,8.2g/cm3510lb/ft3,98,190MJ/m3,,,16,16,61.2,64.6,0,0.030,0,0.1,0,0.1,0,0.010,0,0.010,,,4.6,5.2,18,19,,,,,0.050,0.15,,,,,,,,,,,1.3,1.6,0,0.020,,,,,11.5,12.5,,,0,0.050,0,0.0030,,,,,,,,,,,,
Annealed Grade 200 Maraging Steel,190,18,74,970,690,730,,600,,,,260,1460,1420,460,,12,,,,31,4.5,59,140,,13,23,33,27,,29,,,0.3,0.3,29,29,,,8.2g/cm3510lb/ft3,8.2g/cm3510lb/ft3,160MJ/m3,160MJ/m3,1240kJ/m3,1240kJ/m3,11,11,67.8,71.8,0,0.030,0,0.1,0,0.1,0,0.010,0,0.010,,,3.0,3.5,17,19,,,,,0.050,0.15,,,,,,,,,,,0.15,0.25,0,0.020,,,,,8.0,9.0,,,0,0.050,0,0.0030,,,,,,,,,,,,
Grade 250 Maraging Steel,190,7.3,75,970,660,730,,600,,,,270,1480,1430,450,,12,,,,32,4.9,65,140,,13,23,33,26,,29,,,0.3,0.3,30,53,,,8.2g/cm3510lb/ft3,8.2g/cm3510lb/ft3,130,150MJ/m3,,,16,16,66.3,71.1,0,0.030,0,0.1,0,0.1,0,0.010,0,0.010,,,4.6,5.2,17,19,,,,,0.050,0.15,,,,,,,,,,,0.3,0.5,0,0.020,,,,,7.0,8.5,,,0,0.050,0,0.0030,,,,,,,,,,,,
"ASTM A439 Type D-2B (S-NiCr 20 3, F43001) Cast Iron",180,7.8,71,450,240,,,,,,,290,1390,1350,480,,14,,,,16,3.5,48,98,,13,24,16,17,,13,180,180,0.29,0.29,,,,,7.8g/cm3490lb/ft3,7.8g/cm3490lb/ft3,30MJ/m3,30MJ/m3,160kJ/m3,160kJ/m3,3.4,3.4,66.7,77.1,0,3.0,1.5,3.0,0.7,1.3,0,0.080,,,2.8,4.0,,,18,22,,,,,,,,,,,,,,,,,,,,,,,,,,,,,,,,,,,,,,,,,,,,
Aged Grade 200 Maraging Steel,190,9.1,74,1500,1490,1260,160,890,38,760,,260,1460,1420,460,,12,,,,31,4.5,59,140,,13,23,51,35,,45,,,0.3,0.3,45,45,,,8.2g/cm3510lb/ft3,8.2g/cm3510lb/ft3,140MJ/m3,140MJ/m3,5740kJ/m3,5740kJ/m3,11,11,67.8,71.8,0,0.030,0,0.1,0,0.1,0,0.010,0,0.010,,,3.0,3.5,17,19,,,,,0.050,0.15,,,,,,,,,,,0.15,0.25,0,0.020,,,,,8.0,9.0,,,0,0.050,0,0.0030,,,,,,,,,,,,
ASTM A439 Type D-2C (F43002) Cast Iron,180,22,70,450,220,,,,,,,290,1390,1350,480,,14,,,,16,3.6,50,91,,13,24,16,17,,13,150,150,0.3,0.3,,,,,7.9g/cm3490lb/ft3,7.9g/cm3490lb/ft3,83MJ/m3,83MJ/m3,140kJ/m3,140kJ/m3,,,67.1,76.2,0,2.9,1.0,3.0,1.8,2.4,0,0.080,,,0,0.5,,,21,24,,,,,,,,,,,,,,,,,,,,,,,,,,,,,,,,,,,,,,,,,,,,
Grade 300 Maraging Steel,190,6.5,75,1030,760,730,,640,,,,270,1480,1430,450,,12,,,,34,5.1,68,150,,13,23,35,28,,31,,,0.3,0.3,31,56,,,8.2g/cm3510lb/ft3,8.2g/cm3510lb/ft3,130,170MJ/m3,,,16,16,65,68.4,0,0.030,0,0.1,0,0.1,0,0.010,0,0.010,,,4.6,5.2,18,19,,,,,0.050,0.15,,,,,,,,,,,0.5,0.8,0,0.020,,,,,8.5,9.5,,,0,0.050,0,0.0030,,,,,,,,,,,,
"ASTM A439 Type D-2 (S-NiCr 20 2, F43000) Cast Iron",180,9.0,71,450,240,,,,,,,290,1400,1360,480,,14,,,,16,3.6,50,96,,13,24,16,17,,13,170,170,0.29,0.29,,,,,7.8g/cm3490lb/ft3,7.8g/cm3490lb/ft3,34MJ/m3,34MJ/m3,160kJ/m3,160kJ/m3,5.1,5.1,66.9,77.4,0,3.0,1.5,3.0,0.7,1.3,0,0.080,,,1.8,2.8,0.7,1.0,18,22,,,,,,,,,,,,,,,,,,,,,,,,,,,,,,,,,,,,,,,,,,,,
Grade 350 Maraging Steel,190,4.1,75,1140,830,750,,710,,,,270,1470,1420,450,,12,,,,39,5.6,74,160,,13,23,38,29,,35,,,0.3,0.3,34,60,,,8.2g/cm3510lb/ft3,8.2g/cm3510lb/ft3,98,190MJ/m3,,,16,16,61.2,64.6,0,0.030,0,0.1,0,0.1,0,0.010,0,0.010,,,4.6,5.2,18,19,,,,,0.050,0.15,,,,,,,,,,,1.3,1.6,0,0.020,,,,,11.5,12.5,,,0,0.050,0,0.0030,,,,,,,,,,,,
Annealed Grade 250 Maraging Steel,190,17,75,970,660,730,,600,,,,270,1480,1430,450,,12,,,,32,4.9,65,140,,13,23,33,26,,29,,,0.3,0.3,30,30,,,8.2g/cm3510lb/ft3,8.2g/cm3510lb/ft3,150MJ/m3,150MJ/m3,1120kJ/m3,1120kJ/m3,16,16,66.3,71.1,0,0.030,0,0.1,0,0.1,0,0.010,0,0.010,,,4.6,5.2,17,19,,,,,0.050,0.15,,,,,,,,,,,0.3,0.5,0,0.020,,,,,7.0,8.5,,,0,0.050,0,0.0030,,,,,,,,,,,,
Grade 200 Maraging Steel,190,9.1,74,970,690,730,,600,,,,260,1460,1420,460,,12,,,,31,4.5,59,140,,13,23,33,27,,29,,,0.3,0.3,29,45,,,8.2g/cm3510lb/ft3,8.2g/cm3510lb/ft3,140,160MJ/m3,1240,5740kJ/m3,11,11,67.8,71.8,0,0.030,0,0.1,0,0.1,0,0.010,0,0.010,,,3.0,3.5,17,19,,,,,0.050,0.15,,,,,,,,,,,0.15,0.25,0,0.020,,,,,8.0,9.0,,,0,0.050,0,0.0030,,,,,,,,,,,,
ASTM A182 Grade F10 (S33100) Steel,190,34,74,630,230,,,420,,180,56,290,1420,1370,470,,13,600,,,18,3.6,51,120,,13,24,22,21,,18,190,190,0.29,0.29,,,,,7.9g/cm3500lb/ft3,7.9g/cm3500lb/ft3,170MJ/m3,170MJ/m3,140kJ/m3,140kJ/m3,8.0,8.0,66.5,72.4,0.1,0.2,1.0,1.4,0.5,0.8,0,0.040,0,0.030,7.0,9.0,,,19,22,,,,,,,,,,,,,,,,,,,,,,,,,,,,,,,,,,,,,,,,,,,,
ASTM A436 Type 6 (F41007) Cast Iron,180,,70,200,,,,,,,,290,1380,1340,470,,14,,,,17,3.6,49,100,,13,24,6.9,9.5,,5.6,150,150,0.3,0.3,,,,,7.9g/cm3490lb/ft3,7.9g/cm3490lb/ft3,,,,,3.2,3.2,62.4,75.5,0,3.0,1.5,2.5,0.5,1.5,,,0,0.12,1.0,2.0,0,1.0,18,22,3.5,5.5,,,,,,,,,,,,,,,,,,,,,,,,,,,,,,,,,,,,,,,,,,
Grade 300 Maraging Steel,190,6.5,75,1030,760,730,,640,,,,270,1480,1430,450,,12,,,,34,5.1,68,150,,13,23,35,28,,31,,,0.3,0.3,31,56,,,8.2g/cm3510lb/ft3,8.2g/cm3510lb/ft3,130,170MJ/m3,,,16,16,65,68.4,0,0.030,0,0.1,0,0.1,0,0.010,0,0.010,,,4.6,5.2,18,19,,,,,0.050,0.15,,,,,,,,,,,0.5,0.8,0,0.020,,,,,8.5,9.5,,,0,0.050,0,0.0030,,,,,,,,,,,,
Aged Grade 250 Maraging Steel,190,7.3,75,1800,1740,1660,110,1060,21,760,,270,1480,1430,450,,12,,,,32,4.9,65,140,,13,23,61,40,,54,,,0.3,0.3,53,53,,,8.2g/cm3510lb/ft3,8.2g/cm3510lb/ft3,130MJ/m3,130MJ/m3,,,16,16,66.3,71.1,0,0.030,0,0.1,0,0.1,0,0.010,0,0.010,,,4.6,5.2,17,19,,,,,0.050,0.15,,,,,,,,,,,0.3,0.5,0,0.020,,,,,7.0,8.5,,,0,0.050,0,0.0030,,,,,,,,,,,,
"ASTM A439 Type D-2 (S-NiCr 20 2, F43000) Cast Iron",180,9.0,71,450,240,,,,,,,290,1400,1360,480,,14,,,,16,3.6,50,96,,13,24,16,17,,13,170,170,0.29,0.29,,,,,7.8g/cm3490lb/ft3,7.8g/cm3490lb/ft3,34MJ/m3,34MJ/m3,160kJ/m3,160kJ/m3,5.1,5.1,66.9,77.4,0,3.0,1.5,3.0,0.7,1.3,0,0.080,,,1.8,2.8,0.7,1.0,18,22,,,,,,,,,,,,,,,,,,,,,,,,,,,,,,,,,,,,,,,,,,,,
Grade 350 Maraging Steel,190,4.1,75,1140,830,750,,710,,,,270,1470,1420,450,,12,,,,39,5.6,74,160,,13,23,38,29,,35,,,0.3,0.3,34,60,,,8.2g/cm3510lb/ft3,8.2g/cm3510lb/ft3,98,190MJ/m3,,,16,16,61.2,64.6,0,0.030,0,0.1,0,0.1,0,0.010,0,0.010,,,4.6,5.2,18,19,,,,,0.050,0.15,,,,,,,,,,,1.3,1.6,0,0.020,,,,,11.5,12.5,,,0,0.050,0,0.0030,,,,,,,,,,,,
Grade 200 Maraging Steel,190,9.1,74,970,690,730,,600,,,,260,1460,1420,460,,12,,,,31,4.5,59,140,,13,23,33,27,,29,,,0.3,0.3,29,45,,,8.2g/cm3510lb/ft3,8.2g/cm3510lb/ft3,140,160MJ/m3,1240,5740kJ/m3,11,11,67.8,71.8,0,0.030,0,0.1,0,0.1,0,0.010,0,0.010,,,3.0,3.5,17,19,,,,,0.050,0.15,,,,,,,,,,,0.15,0.25,0,0.020,,,,,8.0,9.0,,,0,0.050,0,0.0030,,,,,,,,,,,,
Annealed Grade 300 Maraging Steel,190,18,75,1030,760,730,,640,,,,270,1480,1430,450,,12,,,,34,5.1,68,150,,13,23,35,28,,31,,,0.3,0.3,31,31,,,8.2g/cm3510lb/ft3,8.2g/cm3510lb/ft3,170MJ/m3,170MJ/m3,1490kJ/m3,1490kJ/m3,16,16,65,68.4,0,0.030,0,0.1,0,0.1,0,0.010,0,0.010,,,4.6,5.2,18,19,,,,,0.050,0.15,,,,,,,,,,,0.5,0.8,0,0.020,,,,,8.5,9.5,,,0,0.050,0,0.0030,,,,,,,,,,,,
Grade 250 Maraging Steel,190,7.3,75,970,660,730,,600,,,,270,1480,1430,450,,12,,,,32,4.9,65,140,,13,23,33,26,,29,,,0.3,0.3,30,53,,,8.2g/cm3510lb/ft3,8.2g/cm3510lb/ft3,130,150MJ/m3,,,16,16,66.3,71.1,0,0.030,0,0.1,0,0.1,0,0.010,0,0.010,,,4.6,5.2,17,19,,,,,0.050,0.15,,,,,,,,,,,0.3,0.5,0,0.020,,,,,7.0,8.5,,,0,0.050,0,0.0030,,,,,,,,,,,,
ASTM A436 Type 6 (F41007) Cast Iron,180,,70,200,,,,,,,,290,1380,1340,470,,14,,,,17,3.6,49,100,,13,24,6.9,9.5,,5.6,150,150,0.3,0.3,,,,,7.9g/cm3490lb/ft3,7.9g/cm3490lb/ft3,,,,,3.2,3.2,62.4,75.5,0,3.0,1.5,2.5,0.5,1.5,,,0,0.12,1.0,2.0,0,1.0,18,22,3.5,5.5,,,,,,,,,,,,,,,,,,,,,,,,,,,,,,,,,,,,,,,,,,
Aged Grade 300 Maraging Steel,190,6.5,75,2030,1990,1880,77,1190,18,860,,270,1480,1430,450,,12,,,,34,5.1,68,150,,13,23,68,43,,62,,,0.3,0.3,56,56,,,8.2g/cm3510lb/ft3,8.2g/cm3510lb/ft3,130MJ/m3,130MJ/m3,,,16,16,65,68.4,0,0.030,0,0.1,0,0.1,0,0.010,0,0.010,,,4.6,5.2,18,19,,,,,0.050,0.15,,,,,,,,,,,0.5,0.8,0,0.020,,,,,8.5,9.5,,,0,0.050,0,0.0030,,,,,,,,,,,,
UNS K93500 Low Expansion Alloy,190,,72,490,,,,,,,,270,1430,1380,460,,12,,,,30,4.7,65,130,,13,23,17,17,,15,,,0.3,0.3,,,,,8.2g/cm3510lb/ft3,8.2g/cm3510lb/ft3,,,,,,,61.4,63,0,0.050,0,0.25,0,0.6,0,0.015,0,0.015,0,0.25,,,32,32,,,,,0,0.1,0,0.1,,,,,,,,,0,0.1,0,0.1,,,,,5.0,5.0,,,,,,,,,,,,,,,,,,
"ASTM A439 Type D-2 (S-NiCr 20 2, F43000) Cast Iron",180,9.0,71,450,240,,,,,,,290,1400,1360,480,,14,,,,16,3.6,50,96,,13,24,16,17,,13,170,170,0.29,0.29,,,,,7.8g/cm3490lb/ft3,7.8g/cm3490lb/ft3,34MJ/m3,34MJ/m3,160kJ/m3,160kJ/m3,5.1,5.1,66.9,77.4,0,3.0,1.5,3.0,0.7,1.3,0,0.080,,,1.8,2.8,0.7,1.0,18,22,,,,,,,,,,,,,,,,,,,,,,,,,,,,,,,,,,,,,,,,,,,,
"ASTM F15 (1.3981,K94610) Fe-Ni-Co Sealing Alloy",190,,73,520,,,,,,,,270,1410,1450,460,17,6.0,,,430,49,5.2,71,190,,13,23,17,17,4.5,32,,,0.3,0.3,,,,,8.3g/cm3520lb/ft3,8.3g/cm3520lb/ft3,,,,,,,50.3,56,0,0.040,0,0.2,0,0.5,,,,,0,0.2,0,0.2,28,30,0,0.2,,,0,0.1,0,0.1,,,,,,,,,0,0.1,0,0.1,,,,,16,18,,,,,,,,,,,,,,,,,,
Grade 300 Maraging Steel,190,6.5,75,1030,760,730,,640,,,,270,1480,1430,450,,12,,,,34,5.1,68,150,,13,23,35,28,,31,,,0.3,0.3,31,56,,,8.2g/cm3510lb/ft3,8.2g/cm3510lb/ft3,130,170MJ/m3,,,16,16,65,68.4,0,0.030,0,0.1,0,0.1,0,0.010,0,0.010,,,4.6,5.2,18,19,,,,,0.050,0.15,,,,,,,,,,,0.5,0.8,0,0.020,,,,,8.5,9.5,,,0,0.050,0,0.0030,,,,,,,,,,,,
Grade 200 Maraging Steel,190,9.1,74,970,690,730,,600,,,,260,1460,1420,460,,12,,,,31,4.5,59,140,,13,23,33,27,,29,,,0.3,0.3,29,45,,,8.2g/cm3510lb/ft3,8.2g/cm3510lb/ft3,140,160MJ/m3,1240,5740kJ/m3,11,11,67.8,71.8,0,0.030,0,0.1,0,0.1,0,0.010,0,0.010,,,3.0,3.5,17,19,,,,,0.050,0.15,,,,,,,,,,,0.15,0.25,0,0.020,,,,,8.0,9.0,,,0,0.050,0,0.0030,,,,,,,,,,,,
Annealed Grade 350 Maraging Steel,190,18,75,1140,830,750,,710,,,,270,1470,1420,450,,12,,,,39,5.6,74,160,,13,23,38,29,,35,,,0.3,0.3,34,34,,,8.2g/cm3510lb/ft3,8.2g/cm3510lb/ft3,190MJ/m3,190MJ/m3,1770kJ/m3,1770kJ/m3,16,16,61.2,64.6,0,0.030,0,0.1,0,0.1,0,0.010,0,0.010,,,4.6,5.2,18,19,,,,,0.050,0.15,,,,,,,,,,,1.3,1.6,0,0.020,,,,,11.5,12.5,,,0,0.050,0,0.0030,,,,,,,,,,,,
Grade 250 Maraging Steel,190,7.3,75,970,660,730,,600,,,,270,1480,1430,450,,12,,,,32,4.9,65,140,,13,23,33,26,,29,,,0.3,0.3,30,53,,,8.2g/cm3510lb/ft3,8.2g/cm3510lb/ft3,130,150MJ/m3,,,16,16,66.3,71.1,0,0.030,0,0.1,0,0.1,0,0.010,0,0.010,,,4.6,5.2,17,19,,,,,0.050,0.15,,,,,,,,,,,0.3,0.5,0,0.020,,,,,7.0,8.5,,,0,0.050,0,0.0030,,,,,,,,,,,,
Aged Grade 350 Maraging Steel,190,4.1,75,2420,2300,2400,38,1400,9.6,760,,270,1470,1420,450,,12,,,,39,5.6,74,160,,13,23,82,49,,74,,,0.3,0.3,60,60,,,8.2g/cm3510lb/ft3,8.2g/cm3510lb/ft3,98MJ/m3,98MJ/m3,,,16,16,61.2,64.6,0,0.030,0,0.1,0,0.1,0,0.010,0,0.010,,,4.6,5.2,18,19,,,,,0.050,0.15,,,,,,,,,,,1.3,1.6,0,0.020,,,,,11.5,12.5,,,0,0.050,0,0.0030,,,,,,,,,,,,
UNS K93500 Low Expansion Alloy,190,,72,490,,,,,,,,270,1430,1380,460,,12,,,,30,4.7,65,130,,13,23,17,17,,15,,,0.3,0.3,,,,,8.2g/cm3510lb/ft3,8.2g/cm3510lb/ft3,,,,,,,61.4,63,0,0.050,0,0.25,0,0.6,0,0.015,0,0.015,0,0.25,,,32,32,,,,,0,0.1,0,0.1,,,,,,,,,0,0.1,0,0.1,,,,,5.0,5.0,,,,,,,,,,,,,,,,,,
AWS E309H Weld Metal,200,34,78,620,,,,,,,,300,1410,1370,480,15,14,,,,20,3.7,52,180,,14,25,22,21,4.0,16,,,0.27,0.27,,,,,7.8g/cm3490lb/ft3,7.8g/cm3490lb/ft3,,,,,25,25,55.8,65.5,0.040,0.15,0,1.0,0.5,2.5,0,0.040,0,0.030,22,25,0,0.75,12,14,0,0.75,,,,,,,,,,,,,,,,,,,,,,,,,,,,,,,,,,,,,,,,,,
AWS E310 (W31010) Weld Metal,200,34,79,620,,,,,,,,300,1400,1360,480,14,14,,,,26,4.6,65,200,,14,25,22,20,3.7,15,,,0.27,0.27,,,,,7.9g/cm3490lb/ft3,7.9g/cm3490lb/ft3,,,,,28,28,44.5,53.9,0.080,0.2,0,0.75,1.0,2.5,0,0.030,0,0.030,25,28,0,0.75,20,22.5,0,0.75,,,,,,,,,,,,,,,,,,,,,,,,,,,,,,,,,,,,,,,,,,
AWS E310Nb (W31017) Weld Metal,200,29,79,620,,,,,,,,300,1410,1370,480,14,14,,,,31,5.3,76,200,,14,25,22,20,3.8,15,,,0.28,0.28,,,,,7.9g/cm3490lb/ft3,7.9g/cm3490lb/ft3,,,,,28,28,44.1,53.3,0,0.12,0,0.75,1.0,2.5,0,0.030,0,0.030,25,28,0,0.75,20,22,0,0.75,,,,,,,,,,,,,,,,,,,0.7,1.0,,,,,,,,,,,,,,,,,,,,,,
AWS E2209 (W39209) Weld Metal,200,23,79,770,,,,,,,,300,1440,1390,480,16,14,,,,20,4.0,55,170,,14,25,27,24,4.3,20,,,0.28,0.28,,,,,7.8g/cm3490lb/ft3,7.8g/cm3490lb/ft3,,,,,35,35,58.4,66.9,0,0.040,0,1.0,0.5,2.0,0,0.040,0,0.030,21.5,23.5,2.5,3.5,8.5,10.5,0,0.75,,,,,,,,,,,,,,,,,,,,,0.080,0.2,,,,,,,,,,,,,,,,,,,,
AWS E316H Weld Metal,200,34,78,580,,,,,,,,290,1440,1390,470,15,14,,,,20,4.0,55,160,,14,25,21,20,4.0,15,,,0.28,0.28,,,,,7.9g/cm3490lb/ft3,7.9g/cm3490lb/ft3,,,,,27,27,58.6,69.5,0.040,0.080,0,1.0,0.5,2.5,0,0.040,0,0.030,17,20,2.0,3.0,11,14,0,0.75,,,,,,,,,,,,,,,,,,,,,,,,,,,,,,,,,,,,,,,,,,
AWS E410NiMo (W41016) Weld Metal,190,17,76,850,,,,,,,,280,1440,1400,480,24,14,,,,10,2.4,34,110,,14,25,30,26,6.5,23,,,0.28,0.28,,,,,7.8g/cm3490lb/ft3,7.8g/cm3490lb/ft3,,,,,14,14,79,84.6,0,0.060,0,0.9,0,1.0,0,0.040,0,0.030,11,12.5,0.4,0.7,4.0,5.0,0,0.75,,,,,,,,,,,,,,,,,,,,,,,,,,,,,,,,,,,,,,,,,,
AWS E2553 (W39553) Weld Metal,200,17,80,850,,,,,,,,300,1440,1390,480,16,14,,,,21,4.0,56,190,,14,25,30,26,4.3,21,,,0.27,0.27,,,,,7.8g/cm3490lb/ft3,7.8g/cm3490lb/ft3,,,,,40,40,55.2,64.5,0,0.060,0,1.0,0.5,1.5,0,0.040,0,0.030,24,27,2.9,3.9,6.5,8.5,1.5,2.5,,,,,,,,,,,,,,,,,,,,,0.1,0.25,,,,,,,,,,,,,,,,,,,,
AWS E2595 (W39595) Weld Metal,200,17,80,850,,,,,,,,300,1450,1400,470,16,14,,,,23,4.4,61,190,,14,25,30,25,4.2,21,,,0.27,0.27,,,,,7.9g/cm3490lb/ft3,7.9g/cm3490lb/ft3,,,,,42,42,51.4,64.5,0,0.040,0,1.2,0,2.5,0,0.030,0,0.025,24,27,2.5,4.5,8.0,10.5,0.4,1.5,,,,,,,,,,,,,,,,,,,,,0.2,0.3,,,0.4,1.0,,,,,,,,,,,,,,,,
AWS E316 (W31610) Weld Metal,200,34,78,580,,,,,,,,290,1440,1390,470,15,14,,,,20,4.0,55,160,,14,25,20,20,4.0,15,,,0.28,0.28,,,,,7.9g/cm3490lb/ft3,7.9g/cm3490lb/ft3,,,,,27,27,58.6,69.5,0,0.080,0,1.0,0.5,2.5,0,0.040,0,0.030,17,20,2.0,3.0,11,14,0,0.75,,,,,,,,,,,,,,,,,,,,,,,,,,,,,,,,,,,,,,,,,,
AWS E318 (W31910) Weld Metal,200,29,78,620,,,,,,,,290,1440,1400,470,15,14,,,,23,4.4,62,160,,14,25,22,20,4.0,16,,,0.28,0.28,,,,,7.9g/cm3490lb/ft3,7.9g/cm3490lb/ft3,,,,,27,27,57.6,69.5,0,0.080,0,1.0,0.5,2.5,0,0.040,0,0.030,17,20,2.0,3.0,11,14,0,0.75,,,,,,,,,,,,,,,,,,,0,1.0,,,,,,,,,,,,,,,,,,,,,,
AWS E3155 (W73155) Weld Metal,210,23,81,770,,,,,,,,310,1460,1410,450,13,13,,,,70,7.7,110,300,,14,24,26,22,3.3,20,,,0.29,0.29,,,,,8.4g/cm3520lb/ft3,8.4g/cm3520lb/ft3,,,,,35,35,23.3,36.3,0,0.1,0,1.0,1.0,2.5,0,0.040,0,0.030,20,22.5,2.5,3.5,19,21,0,0.75,,,,,,,,,,,,,,,,,,,0.75,1.3,,,18.5,21,2.0,3.0,,,,,,,,,,,,,,,,
AWS E2593 (W39593) Weld Metal,200,17,80,850,,,,,,,,300,1430,1390,470,16,14,,,,22,4.2,59,190,,14,25,30,25,4.3,21,,,0.27,0.27,,,,,7.8g/cm3490lb/ft3,7.8g/cm3490lb/ft3,,,,,39,39,52.7,62.5,0,0.040,0,1.0,0.5,1.5,0,0.040,0,0.030,24,27,2.9,3.9,8.5,10.5,1.5,3.0,,,,,,,,,,,,,,,,,,,,,0.080,0.25,,,,,,,,,,,,,,,,,,,,
AWS E385 (W88904) Weld Metal,200,34,79,580,,,,,,,,300,1440,1390,460,14,14,,,,31,5.8,79,200,,14,24,20,19,3.6,15,,,0.28,0.28,,,,,8.1g/cm3500lb/ft3,8.1g/cm3500lb/ft3,,,,,36,36,41.8,50.1,0,0.030,0,0.9,1.0,2.5,0,0.030,0,0.020,19.5,21.5,4.2,5.2,24,26,1.2,2.0,,,,,,,,,,,,,,,,,,,,,,,,,,,,,,,,,,,,,,,,,,
AWS E309 (W30910) Weld Metal,200,34,78,620,,,,,,,,300,1410,1370,480,15,14,,,,20,3.7,52,180,,14,25,22,21,4.0,16,,,0.27,0.27,,,,,7.8g/cm3490lb/ft3,7.8g/cm3490lb/ft3,,,,,25,25,55.8,65.5,0,0.15,0,1.0,0.5,2.5,0,0.040,0,0.030,22,25,0,0.75,12,14,0,0.75,,,,,,,,,,,,,,,,,,,,,,,,,,,,,,,,,,,,,,,,,,
AWS E317 (W31710) Weld Metal,200,34,79,620,,,,,,,,300,1450,1400,470,15,14,,,,22,4.3,59,170,,14,25,22,20,3.9,16,,,0.28,0.28,,,,,7.9g/cm3490lb/ft3,7.9g/cm3490lb/ft3,,,,,31,31,56.6,66.5,0,0.080,0,1.0,0.5,2.5,0,0.040,0,0.030,18,21,3.0,4.0,12,14,0,0.75,,,,,,,,,,,,,,,,,,,,,,,,,,,,,,,,,,,,,,,,,,
AWS E316LMn (W31622) Weld Metal,200,23,79,620,,,,,,,,300,1420,1370,470,,14,,,,24,4.6,64,180,,14,25,22,20,,15,,,0.28,0.28,,,,,7.9g/cm3490lb/ft3,7.9g/cm3490lb/ft3,,,,,32,32,47.5,59.4,0,0.040,0,0.9,5.0,8.0,0,0.040,0,0.030,18,21,2.5,3.5,15,18,0,0.75,,,,,,,,,,,,,,,,,,,,,0.1,0.25,,,,,,,,,,,,,,,,,,,,
AWS E330H (W88335) Weld Metal,190,11,76,690,,,,,,,,290,1400,1350,470,12,13,,,,30,5.4,76,180,,13,24,24,22,3.2,19,,,0.29,0.29,,,,,8.1g/cm3500lb/ft3,8.1g/cm3500lb/ft3,,,,,17,17,40.5,51.7,0.35,0.45,0,1.0,1.0,2.5,0,0.040,0,0.030,14,17,0,0.75,33,37,0,0.75,,,,,,,,,,,,,,,,,,,,,,,,,,,,,,,,,,,,,,,,,,
AWS E308Mo (W30820) Weld Metal,200,40,78,620,,,,,,,,290,1440,1400,470,16,14,,,,19,3.8,53,160,,14,25,22,20,4.2,16,,,0.28,0.28,,,,,7.9g/cm3490lb/ft3,7.9g/cm3490lb/ft3,,,,,28,28,59.6,70.5,0,0.080,0,1.0,0.5,2.5,0,0.040,0,0.030,18,21,2.0,3.0,9.0,12,0,0.75,,,,,,,,,,,,,,,,,,,,,,,,,,,,,,,,,,,,,,,,,,
AWS E320LR (W88022) Weld Metal,200,34,77,580,,,,,,,,300,1410,1360,460,,14,,,,36,6.2,87,220,,13,24,20,19,,15,,,0.28,0.28,,,,,8.2g/cm3510lb/ft3,8.2g/cm3510lb/ft3,,,,,28,28,32.7,42.5,0,0.030,0,0.3,1.5,2.5,0,0.020,0,0.015,19,21,2.0,3.0,32,36,3.0,4.0,,,,,,,,,,,,,,,,,,,0,0.4,,,,,,,,,,,,,,,,,,,,,,
AWS E347 (W34710) Weld Metal,200,34,77,580,,,,,,,,290,1430,1380,480,16,14,,,,19,3.7,53,150,,14,25,21,20,4.2,15,,,0.28,0.28,,,,,7.8g/cm3490lb/ft3,7.8g/cm3490lb/ft3,,,,,21,21,61.9,72.5,0,0.080,0,1.0,0.5,2.5,0,0.040,0,0.030,18,21,0,0.75,9.0,11,0,0.75,,,,,,,,,,,,,,,,,,,0,1.0,,,,,,,,,,,,,,,,,,,,,,
AWS E2594 (W39594) Weld Metal,210,17,81,850,,,,,,,,300,1440,1400,480,16,14,,,,22,4.3,60,190,,15,25,30,25,4.3,21,,,0.27,0.27,,,,,7.8g/cm3490lb/ft3,7.8g/cm3490lb/ft3,,,,,43,43,53.8,63.8,0,0.040,0,1.0,0.5,2.0,0,0.040,0,0.030,24,27,3.5,4.5,8.0,10.5,0,0.75,,,,,,,,,,,,,,,,,,,,,0.2,0.3,,,,,,,,,,,,,,,,,,,,
AWS E308 (W30810) Weld Metal,200,40,78,620,,,,,,,,290,1420,1380,480,16,14,,,,16,3.2,46,150,,14,25,22,21,4.2,16,,,0.28,0.28,,,,,7.8g/cm3490lb/ft3,7.8g/cm3490lb/ft3,,,,,21,21,62.9,72.5,0,0.080,0,1.0,0.5,2.5,0,0.040,0,0.030,18,21,0,0.75,9.0,11,0,0.75,,,,,,,,,,,,,,,,,,,,,,,,,,,,,,,,,,,,,,,,,,
AWS E330 (W88331) Weld Metal,190,29,76,580,,,,,,,,300,1400,1350,470,12,13,,,,31,5.4,75,180,,13,24,20,19,3.2,16,,,0.29,0.29,,,,,8.1g/cm3500lb/ft3,8.1g/cm3500lb/ft3,,,,,17,17,40.7,51.8,0.18,0.25,0,1.0,1.0,2.5,0,0.040,0,0.030,14,17,0,0.75,33,37,0,0.75,,,,,,,,,,,,,,,,,,,,,,,,,,,,,,,,,,,,,,,,,,
AWS E349 (W34910) Weld Metal,200,29,78,770,,,,,,,,290,1470,1420,470,15,14,,,,25,4.9,72,150,,14,25,27,24,4.1,20,,,0.28,0.28,,,,,7.9g/cm3500lb/ft3,7.9g/cm3500lb/ft3,,,,,24,24,60.5,71.1,0,0.13,0,1.0,0.5,2.5,0,0.040,0,0.030,18,21,0.35,0.65,8.0,10,0,0.75,0.1,0.3,,,,,,,,,,,,,0,0.15,,,0.75,1.2,,,,,1.3,1.8,,,,,,,,,,,,,,,,
AWS E310Mo (W31020) Weld Metal,200,34,80,620,,,,,,,,310,1420,1370,470,14,14,,,,28,5.1,71,210,,14,25,22,20,3.7,15,,,0.27,0.27,,,,,7.9g/cm3500lb/ft3,7.9g/cm3500lb/ft3,,,,,35,35,42.8,52,0,0.12,0,0.75,1.0,2.5,0,0.030,0,0.030,25,28,2.0,3.0,20,22,0,0.75,,,,,,,,,,,,,,,,,,,,,,,,,,,,,,,,,,,,,,,,,,
AWS E309Nb (W30917) Weld Metal,200,34,78,620,,,,,,,,300,1420,1380,480,15,14,,,,25,4.4,64,180,,14,25,22,21,4.0,16,,,0.28,0.28,,,,,7.8g/cm3490lb/ft3,7.8g/cm3490lb/ft3,,,,,25,25,54.8,64.8,0,0.12,0,1.0,0.5,2.5,0,0.040,0,0.030,22,25,0,0.75,12,14,0,0.75,,,,,,,,,,,,,,,,,,,0.7,1.0,,,,,,,,,,,,,,,,,,,,,,
AWS E309LMo (W30923) Weld Metal,200,34,79,580,,,,,,,,300,1430,1390,480,15,14,,,,22,4.2,59,180,,14,25,21,20,3.9,15,,,0.28,0.28,,,,,7.9g/cm3490lb/ft3,7.9g/cm3490lb/ft3,,,,,32,32,53.6,63.5,0,0.040,0,1.0,0.5,2.5,0,0.040,0,0.030,22,25,2.0,3.0,12,14,0,0.75,,,,,,,,,,,,,,,,,,,,,,,,,,,,,,,,,,,,,,,,,,
AWS E317L (W31713) Weld Metal,200,34,79,580,,,,,,,,300,1450,1400,470,15,14,,,,22,4.3,59,170,,14,25,20,20,3.9,15,,,0.28,0.28,,,,,7.9g/cm3490lb/ft3,7.9g/cm3490lb/ft3,,,,,31,31,56.6,66.5,0,0.040,0,1.0,0.5,2.5,0,0.040,0,0.030,18,21,3.0,4.0,12,14,0,0.75,,,,,,,,,,,,,,,,,,,,,,,,,,,,,,,,,,,,,,,,,,
AWS E410 (W41010) Weld Metal,190,23,76,580,440,,,,,,,270,1450,1400,480,28,14,,,,7.5,2.0,28,100,,14,25,21,20,7.5,16,,,0.28,0.28,,,,,7.8g/cm3480lb/ft3,7.8g/cm3480lb/ft3,120MJ/m3,120MJ/m3,500kJ/m3,500kJ/m3,13,13,82.2,89,0,0.12,0,0.9,0,1.0,0,0.040,0,0.030,11,13.5,0,0.75,0,0.7,0,0.75,,,,,,,,,,,,,,,,,,,,,,,,,,,,,,,,,,,,,,,,,,
AWS E33-31 (W33310) Weld Metal,210,29,81,810,,,,,,,,320,1380,1330,480,,14,,,,36,6.0,86,260,,14,25,28,24,,19,,,0.27,0.27,,,,,7.9g/cm3490lb/ft3,7.9g/cm3490lb/ft3,,,,,44,44,24.7,34.8,0,0.030,0,0.9,2.5,4.0,0,0.020,0,0.010,31,35,1.0,2.0,30,32,0.4,0.8,,,,,,,,,,,,,,,,,,,,,0.3,0.5,,,,,,,,,,,,,,,,,,,,
AWS E320 (W88021) Weld Metal,200,34,77,620,,,,,,,,300,1410,1360,460,,14,,,,38,6.5,91,220,,13,24,21,20,,16,,,0.28,0.28,,,,,8.2g/cm3510lb/ft3,8.2g/cm3510lb/ft3,,,,,28,28,31.8,43.5,0,0.070,0,0.6,0.5,2.5,0,0.040,0,0.030,19,21,2.0,3.0,32,36,3.0,4.0,,,,,,,,,,,,,,,,,,,0,1.0,,,,,,,,,,,,,,,,,,,,,,
AWS E209 (W32210) Weld Metal,200,17,79,770,,,,,,,,300,1420,1370,480,,14,,,,21,4.4,63,180,,14,25,28,24,,19,,,0.28,0.28,,,,,7.8g/cm3490lb/ft3,7.8g/cm3490lb/ft3,,,,,33,33,51.5,64.3,0,0.060,0,1.0,4.0,7.0,0,0.040,0,0.030,20.5,24,1.5,3.0,9.5,12,0,0.75,0.1,0.3,,,,,,,,,,,,,,,,,,,0.1,0.3,,,,,,,,,,,,,,,,,,,,
AWS E16-8-2 (W36810) Weld Metal,200,40,77,620,,,,,,,,280,1440,1400,470,16,14,,,,15,3.2,45,140,,14,25,22,20,4.2,16,,,0.28,0.28,,,,,7.9g/cm3490lb/ft3,7.9g/cm3490lb/ft3,,,,,20,20,68,76.5,0,0.1,0,0.6,0.5,2.5,0,0.030,0,0.030,14.5,16.5,1.0,2.0,7.5,9.5,0,0.75,,,,,,,,,,,,,,,,,,,,,,,,,,,,,,,,,,,,,,,,,,
AWS E430 (W43010) Weld Metal,200,23,77,500,,,,,,,,280,1440,1400,480,25,14,,,,9.0,2.2,31,120,,14,25,18,18,6.7,13,,,0.28,0.28,,,,,7.7g/cm3480lb/ft3,7.7g/cm3480lb/ft3,,,,,18,18,77.8,85,0,0.1,0,0.9,0,1.0,0,0.040,0,0.030,15,18,0,0.75,0,0.6,0,0.75,,,,,,,,,,,,,,,,,,,,,,,,,,,,,,,,,,,,,,,,,,
AWS E630 (W37410) Weld Metal,190,8.0,76,1040,,,,,,,,280,1430,1380,470,17,14,,,,14,2.8,40,140,,14,25,37,29,4.5,28,,,0.28,0.28,,,,,7.8g/cm3490lb/ft3,7.8g/cm3490lb/ft3,,,,,18,18,71.6,75.9,0,0.050,0,0.75,0.25,0.75,0,0.040,0,0.030,16,16.8,0,0.75,4.5,5.0,3.3,4.0,,,,,,,,,,,,,,,,,,,0.15,0.3,,,,,,,,,,,,,,,,,,,,,,
AWS E312 (W31310) Weld Metal,200,25,80,740,,,,,,,,310,1410,1360,480,,15,,,,20,3.6,52,200,,15,25,27,24,,18,,,0.27,0.27,,,,,7.7g/cm3480lb/ft3,7.7g/cm3480lb/ft3,,,,,31,31,52.3,63.5,0,0.15,0,1.0,0.5,2.5,0,0.040,0,0.030,28,32,0,0.75,8.0,10.5,0,0.75,,,,,,,,,,,,,,,,,,,,,,,,,,,,,,,,,,,,,,,,,,
AWS E308H Weld Metal,200,40,77,620,,,,,,,,290,1420,1380,480,16,14,,,,16,3.2,46,150,,14,25,22,21,4.2,16,,,0.28,0.28,,,,,7.8g/cm3490lb/ft3,7.8g/cm3490lb/ft3,,,,,21,21,62.9,72.5,0.040,0.080,0,1.0,0.5,2.5,0,0.040,0,0.030,18,21,0,0.75,9.0,11,0,0.75,,,,,,,,,,,,,,,,,,,,,,,,,,,,,,,,,,,,,,,,,,
AWS E309L (W30913) Weld Metal,200,34,79,580,,,,,,,,300,1420,1370,480,15,14,,,,20,3.7,52,180,,14,25,21,20,4.0,15,,,0.27,0.27,,,,,7.8g/cm3490lb/ft3,7.8g/cm3490lb/ft3,,,,,25,25,55.9,65.5,0,0.040,0,1.0,0.5,2.5,0,0.040,0,0.030,22,25,0,0.75,12,14,0,0.75,,,,,,,,,,,,,,,,,,,,,,,,,,,,,,,,,,,,,,,,,,
AWS E316L (W31613) Weld Metal,200,34,78,550,,,,,,,,290,1440,1390,470,15,14,,,,20,4.0,55,160,,14,25,19,19,4.0,14,,,0.28,0.28,,,,,7.9g/cm3490lb/ft3,7.9g/cm3490lb/ft3,,,,,27,27,58.6,69.5,0,0.040,0,1.0,0.5,2.5,0,0.040,0,0.030,17,20,2.0,3.0,11,14,0,0.75,,,,,,,,,,,,,,,,,,,,,,,,,,,,,,,,,,,,,,,,,,
AWS E307 (W30710) Weld Metal,200,34,78,660,,,,,,,,290,1420,1370,480,15,14,,,,17,3.5,49,160,,14,25,24,22,4.1,17,,,0.28,0.28,,,,,7.8g/cm3490lb/ft3,7.8g/cm3490lb/ft3,,,,,23,23,59.6,69.2,0.040,0.14,0,1.0,3.3,4.8,0,0.040,0,0.030,18,21.5,0.5,1.5,9.0,10.7,0,0.75,,,,,,,,,,,,,,,,,,,,,,,,,,,,,,,,,,,,,,,,,,
AWS E219 (W32310) Weld Metal,200,17,78,690,,,,,,,,290,1400,1360,480,14,15,,,,15,3.1,44,160,,14,25,25,23,3.8,17,,,0.28,0.28,,,,,7.7g/cm3480lb/ft3,7.7g/cm3480lb/ft3,,,,,25,25,58.6,67.4,0,0.060,0,1.0,8.0,10,0,0.040,0,0.030,19,21.5,0,0.75,5.5,7.0,0,0.75,,,,,,,,,,,,,,,,,,,,,0.1,0.3,,,,,,,,,,,,,,,,,,,,
AWS E308LMo (W30823) Weld Metal,200,40,78,580,,,,,,,,290,1440,1400,470,16,14,,,,19,3.8,53,160,,14,25,21,20,4.2,15,,,0.28,0.28,,,,,7.9g/cm3490lb/ft3,7.9g/cm3490lb/ft3,,,,,28,28,59.6,70.5,0,0.040,0,1.0,0.5,2.5,0,0.040,0,0.030,18,21,2.0,3.0,9.0,12,0,0.75,,,,,,,,,,,,,,,,,,,,,,,,,,,,,,,,,,,,,,,,,,
AWS E308L (W30813) Weld Metal,200,40,78,580,,,,,,,,290,1420,1380,480,16,14,,,,16,3.2,46,150,,14,25,21,20,4.1,15,,,0.28,0.28,,,,,7.8g/cm3490lb/ft3,7.8g/cm3490lb/ft3,,,,,21,21,62.9,72.5,0,0.040,0,1.0,0.5,2.5,0,0.040,0,0.030,18,21,0,0.75,9.0,11,0,0.75,,,,,,,,,,,,,,,,,,,,,,,,,,,,,,,,,,,,,,,,,,
AWS E240 (W32410) Weld Metal,200,17,77,770,,,,,,,,290,1390,1350,480,15,15,,,,14,3.0,42,160,,14,25,28,24,3.9,19,,,0.28,0.28,,,,,7.7g/cm3480lb/ft3,7.7g/cm3480lb/ft3,,,,,22,22,58.6,68.4,0,0.060,0,1.0,10.5,13.5,0,0.040,0,0.030,17,19,0,0.75,4.0,6.0,0,0.75,,,,,,,,,,,,,,,,,,,,,0.1,0.3,,,,,,,,,,,,,,,,,,,,
AWS E309Mo (W30920) Weld Metal,200,34,79,620,,,,,,,,300,1430,1390,480,15,14,,,,22,4.2,59,180,,14,25,22,20,3.9,15,,,0.28,0.28,,,,,7.9g/cm3490lb/ft3,7.9g/cm3490lb/ft3,,,,,32,32,53.6,63.5,0,0.12,0,1.0,0.5,2.5,0,0.040,0,0.030,22,25,2.0,3.0,12,14,0,0.75,,,,,,,,,,,,,,,,,,,,,,,,,,,,,,,,,,,,,,,,,,
AWS E310H (W31015) Weld Metal,200,11,79,690,,,,,,,,300,1400,1350,480,14,14,,,,26,4.6,65,200,,14,25,25,22,3.8,17,,,0.27,0.27,,,,,7.9g/cm3490lb/ft3,7.9g/cm3490lb/ft3,,,,,28,28,44.2,53.7,0.35,0.45,0,0.75,1.0,2.5,0,0.030,0,0.030,25,28,0,0.75,20,22.5,0,0.75,,,,,,,,,,,,,,,,,,,,,,,,,,,,,,,,,,,,,,,,,,
AWS E409Nb (W40910) Weld Metal,190,23,76,500,380,,,,,,,280,1460,1410,480,25,14,,,,13,2.9,42,100,,14,25,18,18,6.8,14,,,0.28,0.28,,,,,7.8g/cm3480lb/ft3,7.8g/cm3480lb/ft3,110MJ/m3,110MJ/m3,380kJ/m3,380kJ/m3,14,14,80.2,88.5,0,0.12,0,1.0,0,1.0,0,0.040,0,0.030,11,14,0,0.75,0,0.6,0,0.75,,,,,,,,,,,,,,,,,,,0.5,1.5,,,,,,,,,,,,,,,,,,,,,,
AWS E430Nb (W43011) Weld Metal,200,23,77,500,,,,,,,,280,1450,1410,480,24,14,,,,15,3.1,45,120,,14,25,18,18,6.6,13,,,0.28,0.28,,,,,7.7g/cm3480lb/ft3,7.7g/cm3480lb/ft3,,,,,18,18,76.2,84.5,0,0.1,0,1.0,0,1.0,0,0.040,0,0.030,15,18,0,0.75,0,0.6,0,0.75,,,,,,,,,,,,,,,,,,,0.5,1.5,,,,,,,,,,,,,,,,,,,,,,
AWS E383 (W88028) Weld Metal,210,34,80,580,,,,,,,,320,1420,1370,470,12,14,,,,37,6.4,89,240,,14,24,20,19,3.1,15,,,0.28,0.28,,,,,8.1g/cm3500lb/ft3,8.1g/cm3500lb/ft3,,,,,40,40,28.8,39.2,0,0.030,0,0.9,0.5,2.5,0,0.020,0,0.020,26.5,29,3.2,4.2,30,33,0.6,1.5,,,,,,,,,,,,,,,,,,,,,,,,,,,,,,,,,,,,,,,,,,
EN 1.7202 (37CrMo4) Chromium-Molybdenum Steel,190,,73,530,,,,,,,,250,1460,1420,470,46,13,420,,,2.5,1.5,20,51,,13,24,19,19,12,16,,,0.29,0.29,48,56,,,7.8g/cm3490lb/ft3,7.8g/cm3490lb/ft3,,,,,,,96.6,98,0.35,0.4,0,0.3,0.6,0.9,0,0.025,0,0.025,0.9,1.2,0.15,0.3,,,0,0.25,,,,,,,,,,,,,,,,,,,,,,,,,,,,,,,,,,,,,,,,,,
Grade TDSiCr Spring Steel,190,,80,1950,,,,,,,48,270,1440,1400,480,46,13,410,,,2.2,1.5,20,48,,13,25,70,45,12,58,590,590,0.29,0.29,,,,,7.7g/cm3480lb/ft3,7.7g/cm3480lb/ft3,,,,,,,96.6,97.8,0.5,0.6,1.2,1.6,0.5,0.9,0,0.025,0,0.020,0.5,0.8,,,,,0,0.1,,,,,,,,,,,,,,,,,,,,,,,,,,,,,,,,,,,,,,,,,,
EN 1.3538 (100CrMo7-4) Through-Hardening Bearing Steel,190,,73,670,,,,,,,,250,1450,1410,470,41,13,440,,,3.0,1.6,21,56,,13,24,24,22,11,20,200,220,0.29,0.29,,,,,7.8g/cm3490lb/ft3,7.8g/cm3490lb/ft3,,,,,3.3,3.3,96,97.2,0.93,1.1,0.15,0.35,0.6,0.8,0,0.025,0,0.030,1.7,2.0,0.4,0.5,,,0,0.3,,,0,0.050,,,,,,,,,,,,,,,,,,,,,,,,,,,0,0.0015,,,,,,,,,,
EN 1.8903 (S460NL) Steel,190,19,73,630,480,,,390,58,330,,250,1460,1420,470,46,13,410,,,2.6,1.8,24,51,,13,24,22,21,12,18,190,190,0.29,0.29,,,,,7.8g/cm3490lb/ft3,7.8g/cm3490lb/ft3,110MJ/m3,110MJ/m3,620kJ/m3,620kJ/m3,,,95,99.05,0,0.22,0,0.65,1.0,1.8,0,0.030,0,0.025,0,0.35,0,0.13,0,0.85,0,0.6,0,0.22,0,0.015,,,,,,,,,,,0,0.060,,,0,0.060,0,0.027,,,,,,,,,,,,,,,,,,,,
EN 1.8527 (8CrMo16-5) Nitriding Steel,190,16,74,900,800,,,550,39,520,,260,1460,1420,470,41,13,490,,,4.0,1.7,23,66,,14,24,32,26,11,26,270,270,0.29,0.29,,,,,7.8g/cm3490lb/ft3,7.8g/cm3490lb/ft3,140MJ/m3,140MJ/m3,1670kJ/m3,1670kJ/m3,5.7,5.7,93.2,95.1,0.040,0.12,0,0.4,0.85,1.2,0,0.025,0,0.035,3.7,4.3,0.4,0.6,,,0,0.25,,,,,,,,,,,,,,,,,,,,,,,,,,,,,,,,,,,,,,,,,,
EN 1.6308 (18MnMoNi5-5) Nickel-Molybdenum Steel,190,23,73,610,460,,,390,54,320,,250,1460,1420,470,39,13,410,,,2.8,1.6,22,50,,13,24,22,20,10,18,180,180,0.29,0.29,,,,,7.9g/cm3490lb/ft3,7.9g/cm3490lb/ft3,130MJ/m3,130MJ/m3,550kJ/m3,550kJ/m3,,,96.4,97.9,0,0.2,0,0.4,1.2,1.6,0,0.025,0,0.015,,,0.45,0.55,0.5,0.8,,,0,0.030,,,,,,,,,,,,,,,,,,,,,,,,,,,,,,,,,,,,,,,,
EN 1.3533 (18NiCrMo14-6) Case-Hardening Bearing Steel,190,,73,690,,,,,,,,250,1460,1420,470,47,13,440,,,5.0,1.8,25,60,,13,24,24,22,13,20,210,220,0.29,0.29,,,,,7.9g/cm3490lb/ft3,7.9g/cm3490lb/ft3,,,,,2.1,2.1,92.9,94.9,0.15,0.2,0,0.4,0.4,0.7,0,0.025,0,0.030,1.3,1.6,0.15,0.25,3.3,3.8,0,0.3,,,0,0.050,,,,,,,,,,,,,,,,,,,,,,,,,,,0,0.0020,,,,,,,,,,
EN 1.8519 (31CrMoV9) Nitriding Steel,190,10,73,1200,1030,,,710,28,630,,250,1460,1420,470,40,13,450,,,3.1,1.9,26,58,,13,24,43,32,11,35,360,360,0.29,0.29,,,,,7.8g/cm3490lb/ft3,7.8g/cm3490lb/ft3,120MJ/m3,120MJ/m3,2790kJ/m3,2790kJ/m3,3.2,3.2,95.7,97.1,0.27,0.34,0,0.4,0.4,0.7,0,0.025,0,0.035,2.3,2.7,0.15,0.25,,,,,0.1,0.2,,,,,,,,,,,,,,,,,,,,,,,,,,,,,,,,,,,,,,,,
EN 1.8831 (P460ML2) Steel,190,19,73,630,480,,,390,110,330,,250,1460,1420,470,49,13,400,,,2.3,1.6,21,48,,13,24,22,21,13,18,190,190,0.29,0.29,,,,,7.8g/cm3490lb/ft3,7.8g/cm3490lb/ft3,110MJ/m3,110MJ/m3,620kJ/m3,620kJ/m3,,,96.6,99.98,0,0.16,0,0.6,0,1.7,0,0.020,0,0.0050,,,0,0.2,0,0.5,,,0,0.1,0.020,0.040,,,,,,,,,,,0,0.050,,,0,0.050,0,0.020,,,,,,,,,,,,,,,,,,,,
EN 1.5662 (X8Ni9) Nickel Steel,190,20,73,740,550,,,460,91,380,56,250,1460,1410,470,,13,430,,,7.5,2.3,31,63,,13,24,26,23,,22,220,230,0.29,0.29,,,,,8.0g/cm3500lb/ft3,8.0g/cm3500lb/ft3,140,150MJ/m3,810,1150kJ/m3,,,88.6,91.2,0,0.1,0,0.35,0.3,0.8,0,0.020,0,0.0050,,,0,0.1,8.5,10,,,0,0.050,,,,,,,,,,,,,,,,,,,,,,,,,,,,,,,,,,,,,,,,
EN 1.3576 (20NiCrMo7) Case-Hardening Bearing Steel,190,,73,490,,,,,,,,250,1460,1420,470,46,13,420,,,3.4,1.7,22,53,,13,24,17,17,12,14,150,220,0.29,0.29,,,,,7.9g/cm3490lb/ft3,7.9g/cm3490lb/ft3,,,,,,,95.5,97.5,0.17,0.23,0,0.4,0.4,0.7,0,0.025,0,0.030,0.35,0.65,0.2,0.3,1.6,2.0,0,0.3,,,0,0.050,,,,,,,,,,,,,,,,,,,,,,,,,,,0,0.0020,,,,,,,,,,
EN 1.8152 (54SiCrV6) Steel,190,,72,660,,,,,,,,270,1440,1400,480,47,13,410,,,2.2,1.8,25,49,,13,25,24,22,13,20,200,540,0.29,0.29,,,,,7.7g/cm3480lb/ft3,7.7g/cm3480lb/ft3,,,,,,,96,97.2,0.51,0.59,1.2,1.6,0.5,0.8,0,0.025,0,0.025,0.5,0.8,,,,,,,0.1,0.2,,,,,,,,,,,,,,,,,,,,,,,,,,,,,,,,,,,,,,,,
EN 1.3563 (43CrMo4) Induction-Hardening Bearing Steel,190,,73,690,,,,,,,,250,1460,1420,470,43,13,420,,,2.5,1.5,20,52,,13,24,24,22,12,20,210,220,0.29,0.29,,,,,7.8g/cm3490lb/ft3,7.8g/cm3490lb/ft3,,,,,,,96.8,98.4,0.4,0.46,0,0.4,0.6,0.9,0,0.025,0,0.030,0.9,1.2,0.15,0.3,,,0,0.3,,,0,0.050,,,,,,,,,,,,,,,,,,,,,,,,,,,0,0.0020,,,,,,,,,,
EN 1.3523 (19MnCr5) Case-Hardening Bearing Steel,190,,73,520,,,,,,,,250,1460,1420,470,46,13,420,,,2.3,1.5,19,53,,13,24,19,18,12,15,160,220,0.29,0.29,,,,,7.8g/cm3490lb/ft3,7.8g/cm3490lb/ft3,,,,,,,96.5,97.9,0.17,0.22,0,0.4,1.1,1.4,0,0.025,0,0.030,1.0,1.3,,,,,0,0.3,,,0,0.050,,,,,,,,,,,,,,,,,,,,,,,,,,,0,0.0020,,,,,,,,,,
EN 1.6956 (33NiCrMoV14-5) Nickel-Chromium Steel,190,9.6,73,1230,1120,,,730,25,680,,250,1460,1420,470,46,13,440,,,5.0,2.2,31,60,,13,24,43,32,12,36,370,370,0.29,0.29,,,,,7.9g/cm3490lb/ft3,7.9g/cm3490lb/ft3,110MJ/m3,110MJ/m3,3320kJ/m3,3320kJ/m3,2.8,2.8,92.4,95.3,0.28,0.38,0,0.4,0.15,0.4,0,0.035,0,0.035,1.0,1.7,0.3,0.6,2.9,3.8,,,0.080,0.25,,,,,,,,,,,,,,,,,,,,,,,,,,,,,,,,,,,,,,,,
EN 1.7225 (42CrMo4) Chromium-Molybdenum Steel,190,,73,540,,,,,,,,250,1460,1420,470,46,13,420,,,2.5,1.5,20,51,,13,24,19,19,12,16,160,300,0.29,0.29,,,,,7.8g/cm3490lb/ft3,7.8g/cm3490lb/ft3,,,,,,,96.6,98,0.38,0.45,0,0.4,0.6,0.9,0,0.035,0,0.035,0.9,1.2,0.15,0.3,,,0,0.25,,,,,,,,,,,,,,,,,,,,,,,,,,,,,,,,,,,,,,,,,,
EN 1.7006 (46Cr2) Chromium Steel,190,,73,530,,,,,,,,250,1460,1420,470,46,13,410,,,2.0,1.4,19,48,,13,24,19,19,12,16,160,220,0.29,0.29,,,,,7.8g/cm3490lb/ft3,7.8g/cm3490lb/ft3,,,,,,,97.6,98.7,0.42,0.5,0,0.4,0.5,0.8,0,0.035,0,0.035,0.4,0.6,,,,,,,,,,,,,,,,,,,,,,,,,,,,,,,,,,,,,,,,,,,,,,,,
EN 1.8870 (P460Q) Nickel Steel,190,21,73,610,450,,,380,67,310,,250,1460,1420,470,39,13,410,,,2.8,1.7,22,50,,13,24,22,20,10,18,180,180,0.29,0.29,,,,,7.9g/cm3490lb/ft3,7.9g/cm3490lb/ft3,120MJ/m3,120MJ/m3,530kJ/m3,530kJ/m3,,,95.1,100,0,0.18,0,0.5,0,1.7,0,0.025,0,0.010,0,0.5,0,0.5,0,1.0,0,0.3,0,0.080,,,,,,,,,,,,,0,0.030,0,0.050,0,0.050,0,0.015,,,,,,,0,0.0050,,,,,,,,,,,,
Grade FDCrV Spring Steel,190,,80,1800,,,,,,,42,250,1450,1410,470,48,13,410,,,2.1,1.9,26,49,,13,24,64,42,13,53,540,540,0.29,0.29,,,,,7.8g/cm3490lb/ft3,7.8g/cm3490lb/ft3,,,,,,,97.8,98.8,0.62,0.72,0.15,0.3,0.5,0.9,0,0.030,0,0.025,0.4,0.6,,,,,0,0.12,0.15,0.25,,,,,,,,,,,,,,,,,,,,,,,,,,,,,,,,,,,,,,,,
EN 1.8881 (P690QL1) Nickel Steel,190,16,73,830,710,,,510,90,460,,260,1460,1420,470,40,13,420,,,3.7,1.9,26,54,,13,24,29,25,11,24,250,250,0.29,0.29,,,,,7.8g/cm3490lb/ft3,7.8g/cm3490lb/ft3,120MJ/m3,120MJ/m3,1320kJ/m3,1320kJ/m3,2.0,2.0,91.9,100,0,0.2,0,0.8,0,1.7,0,0.020,0,0.0080,0,1.5,0,0.7,0,2.5,0,0.3,0,0.12,,,,,,,,,,,,,0,0.050,0,0.15,0,0.060,0,0.015,,,,,,,0,0.0050,,,,,,,,,,,,
EN 1.8826 (P460M) Steel,190,19,73,630,480,,,390,68,330,,250,1460,1420,470,49,13,400,,,2.3,1.6,21,48,,13,24,22,21,13,18,190,190,0.29,0.29,,,,,7.8g/cm3490lb/ft3,7.8g/cm3490lb/ft3,110MJ/m3,110MJ/m3,620kJ/m3,620kJ/m3,,,96.5,99.98,0,0.16,0,0.6,0,1.7,0,0.025,0,0.010,,,0,0.2,0,0.5,,,0,0.1,0.020,0.040,,,,,,,,,,,0,0.050,,,0,0.050,0,0.020,,,,,,,,,,,,,,,,,,,,
EN 1.8895 (E275M) Steel,190,26,73,400,300,,,260,46,220,,250,1460,1420,470,49,13,400,,,2.2,1.6,21,47,,13,24,14,15,13,12,120,120,0.29,0.29,,,,,7.8g/cm3490lb/ft3,7.8g/cm3490lb/ft3,96MJ/m3,96MJ/m3,240kJ/m3,240kJ/m3,,,97,99.98,0,0.13,0,0.5,0,1.5,0,0.035,0,0.030,,,0,0.2,0,0.3,,,0,0.080,0.020,0.060,,,,,,,,,,,0,0.050,,,0,0.050,0,0.020,,,,,,,,,,,,,,,,,,,,
EN 1.7386 (X11CrMo9-1) High-Chromium Steel,190,18,75,550,240,,,340,38,170,,270,1450,1410,480,26,13,600,,,6.5,2.0,28,88,,14,25,20,19,6.9,15,170,200,0.28,0.28,,,,,7.8g/cm3490lb/ft3,7.8g/cm3490lb/ft3,92,110MJ/m3,150,490kJ/m3,12,12,86.8,90.5,0.080,0.15,0.25,1.0,0.3,0.6,0,0.025,0,0.010,8.0,10,0.9,1.1,,,0,0.3,,,0,0.040,,,,,,,,,,,,,,,,,,,,,,,,,,,,,,,,,,,,,,
EN 1.3521 (17MnCr5) Case-Hardening Bearing Steel,190,,73,490,,,,,,,,250,1460,1420,470,45,13,420,,,2.3,1.5,19,52,,13,24,17,18,12,14,150,180,0.29,0.29,,,,,7.8g/cm3490lb/ft3,7.8g/cm3490lb/ft3,,,,,,,96.8,98.2,0.14,0.19,0,0.4,1.0,1.3,0,0.025,0,0.030,0.8,1.1,,,,,0,0.3,,,0,0.050,,,,,,,,,,,,,,,,,,,,,,,,,,,0,0.0020,,,,,,,,,,
EN 1.5511 (35B2) Boron Steel,190,,72,490,,,,,,,51,250,1460,1420,470,51,13,400,,,1.8,1.4,19,46,,13,24,17,18,14,15,150,170,0.29,0.29,,,,,7.8g/cm3490lb/ft3,7.8g/cm3490lb/ft3,,,,,,,98.3,99.159,0.32,0.39,0,0.4,0.5,0.8,0,0.030,0,0.015,,,,,,,,,,,0.020,0.060,,,,,,,,,,,,,,,,,,,,,,,,,0.00080,0.0050,,,,,,,,,,,,
EN 1.8865 (P500QL2) Nickel Steel,190,19,73,660,500,,,410,110,340,,250,1460,1420,470,39,13,420,,,3.2,1.8,24,52,,13,24,23,21,10,19,200,200,0.29,0.29,,,,,7.9g/cm3490lb/ft3,7.9g/cm3490lb/ft3,120MJ/m3,120MJ/m3,670kJ/m3,670kJ/m3,,,93.6,100,0,0.18,0,0.6,0,1.7,0,0.020,0,0.0050,0,1.0,0,0.7,0,1.5,0,0.3,0,0.080,,,,,,,,,,,,,0,0.050,0,0.15,0,0.050,0,0.015,,,,,,,0,0.0050,,,,,,,,,,,,
EN 1.8868 (P355QL1) Steel,190,25,73,540,350,,,350,90,260,,250,1460,1420,470,48,13,410,,,2.4,1.6,21,48,,13,24,19,19,13,16,160,160,0.29,0.29,,,,,7.9g/cm3490lb/ft3,7.9g/cm3490lb/ft3,120MJ/m3,120MJ/m3,330kJ/m3,330kJ/m3,,,96.4,100,0,0.16,0,0.4,0,1.5,0,0.020,0,0.0080,0,0.3,0,0.25,0,0.5,0,0.3,0,0.060,,,,,,,,,,,,,0,0.030,0,0.050,0,0.050,0,0.015,,,,,,,0,0.0050,,,,,,,,,,,,
