Repository: noobggs19092006-source/eco-material-predictor

# 🌿 Eco-Material Property Predictor

A machine-learning pipeline that predicts **10 material properties** of eco-friendly engineering plastics and alloys — no physical testing required.

**Predicted properties (Held-out Test R²):**
| Property | Unit | Polymer R² | Alloy R² |
|---|---|---|---|
| Glass Transition Temperature (Tg) | °C | **0.98** | **0.96** |
| Tensile Strength | MPa | **0.93** | **0.96** |
| Young's Modulus | GPa | **0.90** | **0.99** |
| Density | g/cm³ | **0.85** | **0.99** |
| Thermal Conductivity | W/m·K | **0.93** | **0.97** |
| Electrical Conductivity | log₁₀ S/m | **0.92** | **0.96** |
| Elongation at Break | % | **0.94** | **0.96** |

File: data/archive/iron_alloys.csv (part 4 of 12)
kwell C Hardness min,Rockwell C Hardness max,Rockwell B Hardness min,Rockwell B Hardness max,Density min,Density max,Resilience: Ultimate (Unit Rupture Work) min,Resilience: Ultimate (Unit Rupture Work) max,Resilience: Unit (Modulus of Resilience) min,Resilience: Unit (Modulus of Resilience) max,PREN (Pitting Resistance) min,PREN (Pitting Resistance) max,Iron (Fe)Fe min,Iron (Fe)Fe max,Carbon (C)C min,Carbon (C)C max,Silicon (Si)Si min,Silicon (Si)Si max,Manganese (Mn)Mn min,Manganese (Mn)Mn max,Phosphorus (P)P min,Phosphorus (P)P max,Sulfur (S)S min,Sulfur (S)S max,Chromium (Cr)Cr min,Chromium (Cr)Cr max,Molybdenum (Mo)Mo min,Molybdenum (Mo)Mo max,Nickel (Ni)Ni min,Nickel (Ni)Ni max,Copper (Cu)Cu min,Copper (Cu)Cu max,Vanadium (V)V min,Vanadium (V)V max,Aluminum (Al)Al min,Aluminum (Al)Al max,Magnesium (Mg)Mg min,Magnesium (Mg)Mg max,Selenium (Se)Se min,Selenium (Se)Se max,Tin (Sn)Sn min,Tin (Sn)Sn max,Arsenic (As)As min,Arsenic (As)As max,Residualsres. min,Residualsres. max,Titanium (Ti)Ti min,Titanium (Ti)Ti max,Zirconium (Zr)Zr min,Zirconium (Zr)Zr max,Niobium (Nb)Nb min,Niobium (Nb)Nb max,Nitrogen (N)N min,Nitrogen (N)N max,Cobalt (Co)Co min,Cobalt (Co)Co max,Tungsten (W)W min,Tungsten (W)W max,Calcium (Ca)Ca min,Calcium (Ca)Ca max,Boron (B)B min,Boron (B)B max,Oxygen (O)O min,Oxygen (O)O max,Tantalum (Ta)Ta min,Tantalum (Ta)Ta max,Cerium (Ce)Ce min,Cerium (Ce)Ce max,Lanthanum (La)La min,Lanthanum (La)La max,Zinc (Zn)Zn min,Zinc (Zn)Zn max,Lead (Pb)Pb min,Lead (Pb)Pb max
EN 1.6212 (11MnNi5-3) Nickel Steel,190,27,73,470,310,,,310,67,230,,250,1460,1420,470,50,13,400,,,2.3,1.5,20,48,,13,24,17,17,14,14,140,140,0.29,0.29,,,,,7.8g/cm3490lb/ft3,7.8g/cm3490lb/ft3,110MJ/m3,110MJ/m3,260kJ/m3,260kJ/m3,,,96.9,99.13,0,0.14,0,0.5,0.7,1.5,0,0.025,0,0.010,,,,,0.15,0.8,,,0,0.050,0.020,0.050,,,,,,,,,,,,,,,0,0.050,,,,,,,,,,,,,,,,,,,,,,
EN 1.7077 (36CrB4) Chromium-Boron Steel,190,,73,490,,,,,,,63,250,1460,1420,470,45,13,420,,,2.3,1.4,19,51,,13,24,17,18,12,14,150,180,0.29,0.29,,,,,7.8g/cm3490lb/ft3,7.8g/cm3490lb/ft3,,,,,,,96.8,98.1,0.34,0.38,0,0.3,0.7,1.0,0,0.025,0,0.025,0.9,1.2,,,,,0,0.25,,,,,,,,,,,,,,,,,,,,,,,,,,,,,0.00080,0.0050,,,,,,,,,,,,
EN 1.7375 (12CrMo9-10) Chromium-Molybdenum Steel,190,20,74,620,400,,,380,80,270,,250,1470,1430,470,39,13,460,,,3.9,1.8,23,59,,13,24,22,20,11,18,180,180,0.29,0.29,,,,,7.9g/cm3490lb/ft3,7.9g/cm3490lb/ft3,110MJ/m3,110MJ/m3,420kJ/m3,420kJ/m3,5.6,5.6,94.5,96.7,0.1,0.15,0,0.3,0.3,0.8,0,0.015,0,0.010,2.0,2.5,0.9,1.1,0,0.3,0,0.25,,,0.010,0.040,,,,,,,,,,,,,,,,,0,0.012,,,,,,,,,,,,,,,,,,,,
EN 1.7216 (30CrMo4) Chromium-Molybdenum Steel,190,12,73,650,400,,,410,,290,,250,1460,1420,470,46,13,420,,,2.4,1.5,20,50,,13,24,23,21,12,19,200,280,0.29,0.29,,,,,7.8g/cm3490lb/ft3,7.8g/cm3490lb/ft3,110,130MJ/m3,430,1280kJ/m3,,,97.2,98.4,0.27,0.34,0,0.35,0.35,0.6,0,0.035,0,0.035,0.8,1.2,0.15,0.3,,,,,,,,,,,,,,,,,,,,,,,,,,,,,,,,,,,,,,,,,,,,,,
EN 1.8827 (S460M) Steel,190,19,73,610,440,,,380,58,300,,250,1460,1420,470,44,13,410,,,2.6,1.7,23,50,,13,24,21,20,12,18,180,180,0.29,0.29,,,,,7.8g/cm3490lb/ft3,7.8g/cm3490lb/ft3,110MJ/m3,110MJ/m3,510kJ/m3,510kJ/m3,,,95,99.985,0,0.18,0,0.65,0,1.8,0,0.035,0,0.030,0,0.35,0,0.23,0,0.85,0,0.6,0,0.14,0.015,0.054,,,,,,,,,,,0,0.060,,,0,0.060,0,0.027,,,,,,,,,,,,,,,,,,,,
EN 1.8864 (P460QL2) Nickel Steel,190,22,73,610,460,,,380,110,320,,250,1460,1420,470,39,13,410,,,2.8,1.7,22,50,,13,24,22,20,10,18,180,180,0.29,0.29,,,,,7.9g/cm3490lb/ft3,7.9g/cm3490lb/ft3,120MJ/m3,120MJ/m3,550kJ/m3,550kJ/m3,,,95.1,100,0,0.18,0,0.5,0,1.7,0,0.020,0,0.0050,0,0.5,0,0.5,0,1.0,0,0.3,0,0.080,,,,,,,,,,,,,0,0.030,0,0.050,0,0.050,0,0.015,,,,,,,0,0.0050,,,,,,,,,,,,
EN 1.8875 (P500QL1) Nickel Steel,190,19,73,660,490,,,410,90,340,,250,1460,1420,470,39,13,420,,,3.2,1.8,24,52,,13,24,23,21,10,19,200,200,0.29,0.29,,,,,7.9g/cm3490lb/ft3,7.9g/cm3490lb/ft3,110MJ/m3,110MJ/m3,650kJ/m3,650kJ/m3,,,93.6,100,0,0.18,0,0.6,0,1.7,0,0.020,0,0.0080,0,1.0,0,0.7,0,1.5,0,0.3,0,0.080,,,,,,,,,,,,,0,0.050,0,0.15,0,0.050,0,0.015,,,,,,,0,0.0050,,,,,,,,,,,,
Grade VDSiCr Spring Steel,190,,80,1950,,,,,,,48,270,1440,1400,480,46,13,410,,,2.2,1.5,20,48,,13,25,70,45,12,58,590,590,0.29,0.29,,,,,7.7g/cm3480lb/ft3,7.7g/cm3480lb/ft3,,,,,,,96.6,97.8,0.5,0.6,1.2,1.6,0.5,0.9,0,0.025,0,0.020,0.5,0.8,,,,,0,0.060,,,,,,,,,,,,,,,,,,,,,,,,,,,,,,,,,,,,,,,,,,
EN 1.5805 (10NiCr5-4) Nickel-Chromium Steel,190,,73,460,,,,,,,,250,1460,1420,470,40,13,430,,,3.1,1.6,21,53,,13,24,16,17,11,13,140,170,0.29,0.29,,,,,7.9g/cm3490lb/ft3,7.9g/cm3490lb/ft3,,,,,,,95.7,97.2,0.070,0.12,0,0.3,0.6,0.9,0,0.025,0,0.025,0.9,1.2,,,1.2,1.5,0,0.25,,,,,,,,,,,,,,,,,,,,,,,,,,,,,,,,,,,,,,,,,,
EN 1.3553 (X82WMoCrV6-5-4) High-Temperature Bearing Steel,200,,77,720,,,,,,,,260,1620,1570,440,24,12,540,,,24,8.5,130,96,,13,23,24,21,6.4,21,220,220,0.29,0.29,,,,,8.4g/cm3520lb/ft3,8.4g/cm3520lb/ft3,,,,,31,31,80.7,83.7,0.78,0.86,0,0.4,0,0.4,0,0.025,0,0.015,3.9,4.3,4.7,5.2,,,0,0.3,1.7,2.0,,,,,,,,,,,,,,,,,,,,,,,6.0,6.7,,,,,,,,,,,,,,,,
EN 1.7106 (56SiCr7) Silicon-Chromium Steel,190,,72,660,,,,,,,,280,1430,1390,480,46,13,410,,,2.1,1.5,20,47,,13,25,24,22,13,20,200,500,0.29,0.29,,,,,7.7g/cm3480lb/ft3,7.7g/cm3480lb/ft3,,,,,,,95.9,97,0.52,0.6,1.6,2.0,0.7,1.0,0,0.025,0,0.025,0.2,0.45,,,,,,,,,,,,,,,,,,,,,,,,,,,,,,,,,,,,,,,,,,,,,,,,
EN 1.7336 (13CrMoSi5-5) Chromium-Molybdenum Steel,190,22,73,590,340,,,370,39,240,,260,1460,1420,470,40,13,430,,,3.1,1.6,21,53,,13,24,21,20,11,17,180,180,0.29,0.29,,,,,7.8g/cm3490lb/ft3,7.8g/cm3490lb/ft3,110,120MJ/m3,310,510kJ/m3,3.2,3.2,95.6,97.7,0,0.17,0.5,0.8,0.4,0.65,0,0.015,0,0.0050,1.0,1.5,0.45,0.65,0,0.3,0,0.3,,,,,,,,,,,,,,,,,,,,,0,0.012,,,,,,,,,,,,,,,,,,,,
EN 1.5514 (33B2) Boron Steel,190,,73,470,,,,,,,64,250,1460,1420,470,49,13,400,,,1.9,1.4,19,47,,13,24,17,17,13,14,140,170,0.29,0.29,,,,,7.8g/cm3490lb/ft3,7.8g/cm3490lb/ft3,,,,,,,97.8,99.099,0.3,0.35,0,0.3,0.6,0.9,0,0.025,0,0.025,0,0.3,,,,,0,0.25,,,,,,,,,,,,,,,,,,,,,,,,,,,,,0.00080,0.0050,,,,,,,,,,,,
EN 1.5536 (27MnB4) Boron Steel,190,,73,460,,,,,,,65,250,1460,1420,470,49,13,400,,,1.9,1.4,19,48,,13,24,16,17,13,14,140,170,0.29,0.29,,,,,7.8g/cm3490lb/ft3,7.8g/cm3490lb/ft3,,,,,,,97.6,98.7,0.25,0.3,0.15,0.3,0.9,1.2,0,0.025,0,0.025,0,0.3,,,,,0,0.25,,,,,,,,,,,,,,,,,,,,,,,,,,,,,0.00080,0.0050,,,,,,,,,,,,
EN 1.6957 (27NiCrMoV15-6) Nickel-Chromium Steel,190,18,73,930,780,,,570,71,530,46,250,1460,1420,470,47,13,450,,,5.0,2.1,29,60,,13,24,33,27,13,27,280,280,0.29,0.29,,,,,7.9g/cm3490lb/ft3,7.9g/cm3490lb/ft3,160MJ/m3,160MJ/m3,1630kJ/m3,1630kJ/m3,2.7,2.7,92.7,94.7,0.22,0.32,0,0.15,0.15,0.4,0,0.010,0,0.0070,1.2,1.8,0.25,0.45,3.4,4.0,,,0.050,0.15,,,,,,,,,,,,,,,,,,,,,,,,,,,,,,,,,,,,,,,,
EN 1.7779 (20CrMoV13-5-5) Chromium Steel,190,16,73,810,660,,,500,38,430,,260,1460,1420,470,39,13,470,,,4.0,2.8,41,64,,13,24,29,25,11,23,240,240,0.29,0.29,,,,,7.8g/cm3490lb/ft3,7.8g/cm3490lb/ft3,120MJ/m3,120MJ/m3,1150kJ/m3,1150kJ/m3,5.0,5.0,93.8,95.4,0.17,0.23,0.15,0.35,0.3,0.5,0,0.025,0,0.010,3.0,3.3,0.5,0.6,0,0.3,0,0.3,0.45,0.55,0,0.040,,,,,,,,,,,,,,,,,,,,,,,,,,,,,,,,,,,,,,
EN 1.8503 (20CrMoV5-7) Nitriding Steel,190,16,73,1000,910,,,610,39,600,,250,1470,1420,470,41,13,440,,,3.3,2.3,33,57,,13,24,35,28,11,29,300,300,0.29,0.29,,,,,7.8g/cm3490lb/ft3,7.8g/cm3490lb/ft3,150MJ/m3,150MJ/m3,2200kJ/m3,2200kJ/m3,3.7,3.7,95.8,97.5,0.16,0.24,0,0.4,0.4,0.8,0,0.025,0,0.035,1.2,1.5,0.65,0.8,,,,,0.25,0.35,0,0.3,,,,,,,,,,,,,,,,,,,,,,,,,,,,,,,,,,,,,,
EN 1.7361 (32CrMo12) Chromium Steel,190,11,74,1010,780,,,600,31,480,,250,1460,1420,470,41,13,470,,,3.6,1.7,22,60,,13,24,36,29,11,29,300,300,0.29,0.29,,,,,7.8g/cm3490lb/ft3,7.8g/cm3490lb/ft3,110MJ/m3,110MJ/m3,1590kJ/m3,1590kJ/m3,4.4,4.4,94.1,96.2,0.28,0.35,0,0.4,0.4,0.7,0,0.035,0,0.035,2.8,3.3,0.3,0.5,0,0.6,,,,,,,,,,,,,,,,,,,,,,,,,,,,,,,,,,,,,,,,,,,,
EN 1.8837 (P460ML1) Steel,190,19,73,630,490,,,390,90,340,,250,1460,1420,470,49,13,400,,,2.3,1.6,21,48,,13,24,22,21,13,18,190,190,0.29,0.29,,,,,7.8g/cm3490lb/ft3,7.8g/cm3490lb/ft3,110MJ/m3,110MJ/m3,640kJ/m3,640kJ/m3,,,96.6,99.98,0,0.16,0,0.6,0,1.7,0,0.020,0,0.0050,,,0,0.2,0,0.5,,,0,0.1,0.020,0.040,,,,,,,,,,,0,0.050,,,0,0.050,0,0.020,,,,,,,,,,,,,,,,,,,,
EN 1.3551 (80MoCrV42-16) High-Temperature Bearing Steel,190,,75,720,,,,,,,,260,1490,1450,460,36,13,530,,,9.0,4.9,71,82,,14,24,26,23,9.8,21,220,220,0.29,0.29,,,,,7.9g/cm3490lb/ft3,7.9g/cm3490lb/ft3,,,,,18,18,88.8,91.1,0.77,0.85,0,0.4,0.15,0.35,0,0.025,0,0.015,3.9,4.3,4.0,4.5,,,0,0.3,0.9,1.1,,,,,,,,,,,,,,,,,,,,,,,0,0.25,,,,,,,,,,,,,,,,
Grade TDC Spring Steel,190,,80,1700,,,,,,,50,250,1450,1410,470,51,13,400,,,1.9,1.4,19,47,,13,24,60,40,14,50,510,510,0.29,0.29,,,,,7.8g/cm3490lb/ft3,7.8g/cm3490lb/ft3,,,,,,,98,99.4,0.6,0.75,0.1,0.35,0.5,1.2,0,0.020,0,0.020,0,0.3,,,,,0,0.1,,,,,,,,,,,,,,,,,,,,,,,,,,,,,,,,,,,,,,,,,,
EN 1.7383 (11CrMo9-10) Chromium-Molybdenum Steel,190,20,74,560,300,,,350,38,210,,260,1470,1430,470,39,13,460,,,3.9,1.8,23,59,,13,24,20,19,11,16,170,180,0.29,0.29,,,,,7.9g/cm3490lb/ft3,7.9g/cm3490lb/ft3,110MJ/m3,110MJ/m3,240,420kJ/m3,5.6,5.6,94.3,96.6,0.080,0.15,0,0.5,0.4,0.8,0,0.025,0,0.010,2.0,2.5,0.9,1.1,0,0.3,0,0.3,,,0,0.040,,,,,,,,,,,,,,,,,,,,,,,,,,,,,,,,,,,,,,
EN 1.5503 (18B2) Boron Steel,190,12,73,400,270,,,270,,180,63,250,1460,1420,470,52,13,400,,,1.8,1.4,18,46,,13,24,14,15,14,12,120,160,0.29,0.29,,,,,7.8g/cm3490lb/ft3,7.8g/cm3490lb/ft3,41,81MJ/m3,200,490kJ/m3,,,98.4,99.239,0.16,0.2,0,0.3,0.6,0.8,0,0.025,0,0.025,,,,,,,0,0.25,,,,,,,,,,,,,,,,,,,,,,,,,,,,,0.00080,0.0050,,,,,,,,,,,,
EN 1.8901 (S460N) Steel,190,19,73,630,490,,,390,58,340,,250,1460,1420,470,44,13,410,,,2.6,1.8,24,51,,13,24,22,21,12,18,190,190,0.29,0.29,,,,,7.8g/cm3490lb/ft3,7.8g/cm3490lb/ft3,110MJ/m3,110MJ/m3,640kJ/m3,640kJ/m3,,,95,99.05,0,0.22,0,0.65,1.0,1.8,0,0.035,0,0.030,0,0.35,0,0.13,0,0.85,0,0.6,0,0.22,0,0.015,,,,,,,,,,,0,0.060,,,0,0.060,0,0.027,,,,,,,,,,,,,,,,,,,,
EN 1.7014 (17CrS3) Chromium Steel,190,,73,460,,,,,,,,250,1460,1420,470,45,13,420,,,2.2,1.4,19,50,,13,24,16,17,12,13,140,160,0.29,0.29,,,,,7.8g/cm3490lb/ft3,7.8g/cm3490lb/ft3,,,,,,,97.3,98.5,0.14,0.2,0,0.3,0.6,0.9,0,0.025,0.020,0.040,0.7,1.0,,,,,0,0.25,,,,,,,,,,,,,,,,,,,,,,,,,,,,,,,,,,,,,,,,,,
EN 1.5637 (12Ni14) Nickel Steel,190,24,73,560,390,,,360,64,280,,250,1460,1420,470,52,13,410,,,4.0,1.8,24,52,,13,24,20,19,14,16,170,170,0.29,0.29,,,,,7.9g/cm3490lb/ft3,7.9g/cm3490lb/ft3,120MJ/m3,120MJ/m3,410kJ/m3,410kJ/m3,,,94.9,96.5,0,0.15,0,0.35,0.3,0.8,0,0.020,0,0.0050,,,,,3.3,3.8,,,0,0.050,,,,,,,,,,,,,,,,,,,,,,,,,,,,,,,,,,,,,,,,
EN 1.8912 (S420NL) Steel,190,20,73,600,410,,,380,58,290,,250,1460,1420,470,46,13,410,,,2.6,1.8,24,51,,13,24,21,20,12,18,180,180,0.29,0.29,,,,,7.8g/cm3490lb/ft3,7.8g/cm3490lb/ft3,110MJ/m3,110MJ/m3,460kJ/m3,460kJ/m3,,,95,99.05,0,0.22,0,0.65,1.0,1.8,0,0.030,0,0.025,0,0.35,0,0.13,0,0.85,0,0.6,0,0.22,0,0.015,,,,,,,,,,,0,0.060,,,0,0.060,0,0.027,,,,,,,,,,,,,,,,,,,,
EN 1.3515 (20MnCr4-2) Case-Hardening Bearing Steel,190,,73,500,,,,,,,,250,1460,1420,470,46,13,410,,,2.1,1.4,19,49,,13,24,18,18,12,15,150,220,0.29,0.29,,,,,7.8g/cm3490lb/ft3,7.8g/cm3490lb/ft3,,,,,,,97.3,99,0.17,0.23,0,0.4,0.65,1.1,0,0.025,0,0.030,0.4,0.75,,,,,0,0.3,,,0,0.050,,,,,,,,,,,,,,,,,,,,,,,,,,,0,0.0020,,,,,,,,,,
EN 1.7102 (54SiCr6) Silicon-Chromium Steel,190,,72,670,,,,,,,,270,1440,1400,480,47,13,410,,,2.2,1.5,20,48,,13,25,24,22,13,20,200,480,0.29,0.29,,,,,7.7g/cm3480lb/ft3,7.7g/cm3480lb/ft3,,,,,,,96.2,97.3,0.51,0.59,1.2,1.6,0.5,0.8,0,0.025,0,0.025,0.5,0.8,,,,,,,,,,,,,,,,,,,,,,,,,,,,,,,,,,,,,,,,,,,,,,,,
EN 1.6526 (20NiCrMoS2-2) Steel,190,,73,520,,,,,,,,250,1460,1420,470,39,13,410,,,2.6,1.5,20,50,,13,24,18,18,10,15,160,190,0.29,0.29,,,,,7.9g/cm3490lb/ft3,7.9g/cm3490lb/ft3,,,,,,,96.6,98.3,0.17,0.23,0,0.3,0.65,1.0,0,0.025,0.020,0.040,0.35,0.7,0.15,0.25,0.4,0.7,0,0.25,,,,,,,,,,,,,,,,,,,,,,,,,,,,,,,,,,,,,,,,,,
EN 1.8866 (P355Q) Steel,190,25,73,540,350,,,350,67,260,,250,1460,1420,470,48,13,410,,,2.4,1.6,21,48,,13,24,19,19,13,16,160,160,0.29,0.29,,,,,7.9g/cm3490lb/ft3,7.9g/cm3490lb/ft3,120MJ/m3,120MJ/m3,330kJ/m3,330kJ/m3,,,96.3,100,0,0.16,0,0.4,0,1.5,0,0.025,0,0.010,0,0.3,0,0.25,0,0.5,0,0.3,0,0.060,,,,,,,,,,,,,0,0.030,0,0.050,0,0.050,0,0.015,,,,,,,0,0.0050,,,,,,,,,,,,
EN 1.3558 (X75WCrV18-4-1) High-Temperature Bearing Steel,210,,80,770,,,,,,,,240,1810,1760,410,20,12,490,,,45,8.4,130,90,,12,21,23,20,5.3,22,230,230,0.29,0.29,,,,,9.3g/cm3580lb/ft3,9.3g/cm3580lb/ft3,,,,,35,35,73.7,77.6,0.7,0.8,0,0.4,0,0.4,0,0.025,0,0.015,3.9,4.3,0,0.6,,,0,0.3,1.0,1.3,,,,,,,,,,,,,,,,,,,,,,,17.5,19,,,,,,,,,,,,,,,,
EN 1.8151 (45SiCrV6-2) Steel,190,,72,670,,,,,,,,270,1440,1400,480,50,13,410,,,2.2,1.8,25,49,,13,25,24,22,14,20,200,540,0.29,0.29,,,,,7.7g/cm3480lb/ft3,7.7g/cm3480lb/ft3,,,,,,,95.9,97.2,0.4,0.5,1.3,1.7,0.6,0.9,0,0.025,0,0.025,0.4,0.8,,,,,,,0.1,0.2,,,,,,,,,,,,,,,,,,,,,,,,,,,,,,,,,,,,,,,,
EN 1.3539 (100CrMnMoSi8-4-6) Through-Hardening Bearing Steel,190,,73,670,,,,,,,,260,1450,1410,470,39,13,450,,,3.2,1.7,22,57,,13,25,24,22,11,20,200,200,0.29,0.29,,,,,7.8g/cm3490lb/ft3,7.8g/cm3490lb/ft3,,,,,3.8,3.8,95.2,96.5,0.93,1.1,0.4,0.6,0.8,1.1,0,0.025,0,0.030,1.8,2.1,0.5,0.6,,,0,0.3,,,0,0.050,,,,,,,,,,,,,,,,,,,,,,,,,,,0,0.0015,,,,,,,,,,
EN 1.6958 (26NiCrMo14-6) Nickel-Chromium Steel,190,16,73,1140,1070,,,700,63,700,56,250,1460,1420,470,47,11,450,,,5.0,2.0,27,60,,13,24,40,31,13,39,340,340,0.29,0.29,,,,,7.9g/cm3490lb/ft3,7.9g/cm3490lb/ft3,180MJ/m3,180MJ/m3,3050kJ/m3,3050kJ/m3,2.9,2.9,92.6,94.5,0.25,0.3,0.15,0.3,0.2,0.5,0,0.020,0,0.015,1.2,1.7,0.35,0.55,3.3,3.8,,,0,0.12,0.0050,0.050,,,,,,,,,,,,,,,,,,,,,,,,,,,,,,,,,,,,,,
EN 1.8836 (S420ML) Steel,190,21,73,570,410,,,360,58,290,,250,1460,1420,470,44,13,410,,,2.6,1.7,23,50,,13,24,20,19,12,17,170,170,0.29,0.29,,,,,7.8g/cm3490lb/ft3,7.8g/cm3490lb/ft3,110MJ/m3,110MJ/m3,450kJ/m3,450kJ/m3,,,95.1,99.985,0,0.18,0,0.55,0,1.8,0,0.030,0,0.025,0,0.35,0,0.23,0,0.85,0,0.6,0,0.14,0.015,0.054,,,,,,,,,,,0,0.060,,,0,0.060,0,0.027,,,,,,,,,,,,,,,,,,,,
EN 1.8961 (S235J2W) Weathering Steel,190,19,73,430,220,,,270,30,150,,250,1460,1420,470,45,13,410,,,2.6,1.7,23,50,,13,24,15,16,12,13,130,130,0.29,0.29,,,,,7.8g/cm3490lb/ft3,7.8g/cm3490lb/ft3,70MJ/m3,70MJ/m3,130kJ/m3,130kJ/m3,,,96.1,99.3,0,0.16,0,0.45,0.15,0.7,0,0.040,0,0.035,0.35,0.85,,,0,0.7,0.2,0.6,0,0.14,0,0.030,,,,,,,,,,,0,0.12,,,0,0.065,,,,,,,,,,,,,,,,,,,,,,
EN 1.5408 (30MoB1) Boron Steel,190,,73,460,,,,,,,64,250,1460,1420,470,48,13,400,,,2.0,1.4,19,48,,13,24,16,17,13,13,140,160,0.29,0.29,,,,,7.8g/cm3490lb/ft3,7.8g/cm3490lb/ft3,,,,,,,97.7,98.8,0.28,0.32,0,0.3,0.8,1.0,0,0.025,0,0.025,0,0.3,0.080,0.12,,,0,0.25,,,,,,,,,,,,,,,,,,,,,,,,,,,,,0.00080,0.0050,,,,,,,,,,,,
Grade FDSiCr Spring Steel,190,,80,1930,,,,,,,42,270,1440,1400,480,48,13,410,,,2.2,1.5,20,48,,13,25,69,44,13,58,580,580,0.29,0.29,,,,,7.7g/cm3480lb/ft3,7.7g/cm3480lb/ft3,,,,,,,96.5,97.8,0.5,0.6,1.2,1.6,0.5,0.9,0,0.030,0,0.025,0.5,0.8,,,,,0,0.12,,,,,,,,,,,,,,,,,,,,,,,,,,,,,,,,,,,,,,,,,,
EN 1.3570 (20MnCrMo4-2) Case-Hardening Bearing Steel,190,,73,490,,,,,,,,250,1460,1420,470,46,13,410,,,2.3,1.5,19,50,,13,24,17,18,13,14,150,220,0.29,0.29,,,,,7.8g/cm3490lb/ft3,7.8g/cm3490lb/ft3,,,,,,,97.1,98.9,0.17,0.23,0,0.4,0.65,1.1,0,0.025,0,0.030,0.4,0.75,0.1,0.2,,,0,0.3,,,0,0.050,,,,,,,,,,,,,,,,,,,,,,,,,,,0,0.0020,,,,,,,,,,
EN 1.5415 (16Mo3) Steel,190,24,73,510,280,,,320,36,200,,250,1460,1420,470,49,13,410,,,2.3,1.5,20,48,,13,24,18,18,13,15,150,150,0.29,0.29,,,,,7.9g/cm3490lb/ft3,7.9g/cm3490lb/ft3,100MJ/m3,100MJ/m3,210kJ/m3,210kJ/m3,,,97.3,99.23,0.12,0.2,0,0.35,0.4,0.9,0,0.025,0,0.010,0,0.3,0.25,0.35,0,0.3,0,0.3,,,,,,,,,,,,,,,,,,,,,0,0.012,,,,,,,,,,,,,,,,,,,,
EN 1.7711 (40CrMoV4-6) Chromium-Molybdenum Steel,190,16,73,690,400,,,440,,290,,250,1460,1420,470,33,11,430,,,3.0,2.3,32,54,,13,24,24,22,8.9,24,210,280,0.29,0.29,,,,,7.8g/cm3490lb/ft3,7.8g/cm3490lb/ft3,130,140MJ/m3,430,1690kJ/m3,2.9,2.9,96,97.5,0.36,0.44,0,0.4,0.45,0.85,0,0.025,0,0.030,0.9,1.2,0.5,0.65,,,,,0.25,0.35,0,0.015,,,,,,,,,,,,,,,,,,,,,,,,,,,,,,,,,,,,,,
EN 1.5918 (17CrNi6-6) Nickel-Chromium Steel,190,,73,530,,,,,,,,250,1460,1420,470,43,13,440,,,3.4,1.6,21,56,,13,24,19,18,12,15,160,190,0.29,0.29,,,,,7.9g/cm3490lb/ft3,7.9g/cm3490lb/ft3,,,,,,,94.9,96.6,0.14,0.2,0,0.3,0.5,0.9,0,0.025,0,0.025,1.4,1.7,,,1.4,1.7,0,0.25,,,,,,,,,,,,,,,,,,,,,,,,,,,,,,,,,,,,,,,,,,
EN 1.6773 (36NiCrMo16) Steel,190,11,73,1120,910,,,670,38,560,,250,1460,1420,470,46,13,450,,,5.0,1.9,26,61,,13,24,40,30,12,33,340,340,0.29,0.29,,,,,7.9g/cm3490lb/ft3,7.9g/cm3490lb/ft3,110MJ/m3,110MJ/m3,2210kJ/m3,2210kJ/m3,3.0,3.0,92,93.9,0.32,0.39,0,0.4,0.3,0.6,0,0.030,0,0.025,1.6,2.0,0.25,0.45,3.6,4.1,,,,,,,,,,,,,,,,,,,,,,,,,,,,,,,,,,,,,,,,,,,,
EN 1.3520 (100CrMnSi6-4) Through-Hardening Bearing Steel,190,,72,620,,,,,,,,260,1440,1400,480,43,13,430,,,2.6,1.5,20,54,,13,25,22,21,12,18,190,220,0.29,0.29,,,,,7.8g/cm3480lb/ft3,7.8g/cm3480lb/ft3,,,,,,,95.9,97.2,0.93,1.1,0.45,0.75,1.0,1.2,0,0.025,0,0.030,1.4,1.7,0,0.1,,,0,0.3,,,0,0.050,,,,,,,,,,,,,,,,,,,,,,,,,,,0,0.0015,,,,,,,,,,
EN 1.8509 (41CrAlMo7-10) Nitriding Steel,190,11,73,1130,940,,,680,29,580,,250,1450,1410,480,39,13,440,,,2.8,1.6,22,65,,13,25,40,31,10,33,340,340,0.29,0.29,,,,,7.8g/cm3490lb/ft3,7.8g/cm3490lb/ft3,120MJ/m3,120MJ/m3,2340kJ/m3,2340kJ/m3,2.6,2.6,95.5,97.1,0.38,0.45,0,0.4,0.4,0.7,0,0.025,0,0.035,1.5,1.8,0.2,0.35,,,,,,,0.8,1.2,,,,,,,,,,,,,,,,,,,,,,,,,,,,,,,,,,,,,,
EN 1.3566 (15CrMo4) Case-Hardening Bearing Steel,190,,73,490,,,,,,,,250,1460,1420,470,45,13,420,,,2.5,1.5,20,52,,13,24,17,17,12,14,150,220,0.29,0.29,,,,,7.8g/cm3490lb/ft3,7.8g/cm3490lb/ft3,,,,,,,96.8,98.4,0.12,0.18,0,0.4,0.6,0.9,0,0.025,0,0.030,0.9,1.2,0.15,0.25,,,0,0.3,,,0,0.050,,,,,,,,,,,,,,,,,,,,,,,,,,,0,0.0020,,,,,,,,,,
EN 1.3537 (100CrMo7) Through-Hardening Bearing Steel,190,,73,620,,,,,,,,250,1450,1410,470,43,13,440,,,2.8,1.5,21,54,,13,24,22,21,12,18,190,220,0.29,0.29,,,,,7.8g/cm3490lb/ft3,7.8g/cm3490lb/ft3,,,,,2.6,2.6,96.4,97.8,0.93,1.1,0.15,0.45,0.25,0.45,0,0.025,0,0.030,1.7,2.0,0.15,0.3,,,0,0.3,,,0,0.050,,,,,,,,,,,,,,,,,,,,,,,,,,,0,0.0015,,,,,,,,,,
EN 1.5682 (X10Ni9) Nickel Steel,190,21,72,770,570,,,480,68,400,,260,1450,1410,470,,13,430,,,7.5,2.3,31,63,,13,24,27,23,,23,230,230,0.29,0.29,,,,,7.9g/cm3500lb/ft3,7.9g/cm3500lb/ft3,150MJ/m3,150MJ/m3,870kJ/m3,870kJ/m3,,,88.7,91.1,0,0.13,0.15,0.35,0.3,0.8,0,0.020,0,0.0050,,,0,0.1,8.5,9.5,0,0.3,0,0.050,,,,,,,,,,,,,,,,,,,,,,,,,,,,,,,,,,,,,,,,
EN 1.5023 (38Si7) Silicon Steel,190,,72,570,,,,,,,,270,1440,1400,480,48,13,400,,,1.9,1.4,19,45,,13,25,21,20,13,17,170,440,0.29,0.29,,,,,7.7g/cm3480lb/ft3,7.7g/cm3480lb/ft3,,,,,,,96.9,97.7,0.35,0.42,1.5,1.8,0.5,0.8,0,0.025,0,0.025,,,,,,,,,,,,,,,,,,,,,,,,,,,,,,,,,,,,,,,,,,,,,,,,,,
EN 1.6932 (28NiCrMoV8-5) Nickel-Chromium Steel,190,14,73,900,720,,,540,40,460,,250,1460,1420,470,45,13,440,,,4.0,2.0,27,56,,13,24,32,26,12,26,270,270,0.29,0.29,,,,,7.9g/cm3490lb/ft3,7.9g/cm3490lb/ft3,110MJ/m3,110MJ/m3,1370kJ/m3,1370kJ/m3,2.7,2.7,94.5,96.4,0.24,0.32,0,0.4,0.15,0.4,0,0.035,0,0.035,1.0,1.5,0.35,0.55,1.8,2.1,,,0.050,0.15,,,,,,,,,,,,,,,,,,,,,,,,,,,,,,,,,,,,,,,,
EN 1.3532 (16NiCrMo16-5) Case-Hardening Bearing Steel,190,,73,700,,,,,,,,250,1460,1420,470,46,13,440,,,5.0,1.9,25,60,,13,24,25,22,13,21,210,220,0.29,0.29,,,,,7.9g/cm3490lb/ft3,7.9g/cm3490lb/ft3,,,,,2.0,2.0,92.6,94.8,0.14,0.18,0,0.4,0.25,0.55,0,0.025,0,0.030,1.0,1.4,0.2,0.3,3.8,4.3,0,0.3,,,0,0.050,,,,,,,,,,,,,,,,,,,,,,,,,,,0,0.0020,,,,,,,,,,
Grade TDCrV Spring Steel,190,,80,1730,,,,,,,51,250,1450,1410,470,49,13,410,,,2.1,1.9,26,49,,13,24,61,41,13,51,520,520,0.29,0.29,,,,,7.8g/cm3490lb/ft3,7.8g/cm3490lb/ft3,,,,,,,97.8,98.8,0.62,0.72,0.15,0.3,0.5,0.9,0,0.025,0,0.020,0.4,0.6,,,,,0,0.1,0.15,0.25,,,,,,,,,,,,,,,,,,,,,,,,,,,,,,,,,,,,,,,,
EN 1.7131 (16MnCr5) Chromium Steel,190,,73,470,,,,,,,,250,1460,1420,470,45,13,420,,,2.2,1.4,19,51,,13,24,17,17,12,14,140,170,0.29,0.29,,,,,7.8g/cm3490lb/ft3,7.8g/cm3490lb/ft3,,,,,,,96.8,98.1,0.14,0.19,0,0.3,1.0,1.3,0,0.025,0,0.025,0.8,1.1,,,,,0,0.25,,,,,,,,,,,,,,,,,,,,,,,,,,,,,,,,,,,,,,,,,,
EN 1.5024 (46Si7) Silicon Steel,190,,72,670,,,,,,,,270,1440,1400,480,50,13,400,,,1.9,1.4,19,45,,13,25,24,22,14,20,200,470,0.29,0.29,,,,,7.7g/cm3480lb/ft3,7.7g/cm3480lb/ft3,,,,,,,96.7,97.6,0.42,0.5,1.5,2.0,0.5,0.8,0,0.025,0,0.025,,,,,,,,,,,,,,,,,,,,,,,,,,,,,,,,,,,,,,,,,,,,,,,,,,
EN 1.5525 (20MnB4) Boron Steel,190,11,73,440,300,,,310,,210,62,250,1460,1420,470,50,13,400,,,1.9,1.4,19,48,,13,24,16,16,13,13,130,180,0.29,0.29,,,,,7.8g/cm3490lb/ft3,7.8g/cm3490lb/ft3,44,240MJ/m3,240,640kJ/m3,,,97.7,98.9,0.18,0.23,0,0.3,0.9,1.2,0,0.025,0,0.025,0,0.3,,,,,0,0.25,,,,,,,,,,,,,,,,,,,,,,,,,,,,,0.00080,0.0050,,,,,,,,,,,,
EN 1.7227 (42CrMoS4) Chromium-Molybdenum Steel,190,,73,540,,,,,,,,250,1460,1420,470,46,13,420,,,2.5,1.5,20,51,,13,24,19,19,12,16,,,0.29,0.29,50,57,,,7.8g/cm3490lb/ft3,7.8g/cm3490lb/ft3,,,,,,,96.5,98,0.38,0.45,0,0.3,0.6,0.9,0,0.025,0.020,0.040,0.9,1.2,0.15,0.3,,,0,0.25,,,,,,,,,,,,,,,,,,,,,,,,,,,,,,,,,,,,,,,,,,
EN 1.8507 (34CrAlMo5-10) Nitriding Steel,190,16,72,900,670,,,550,40,440,,250,1450,1410,480,41,13,430,,,2.5,1.6,21,63,,13,24,32,27,11,26,270,270,0.29,0.29,,,,,7.8g/cm3490lb/ft3,7.8g/cm3490lb/ft3,130MJ/m3,130MJ/m3,1210kJ/m3,1210kJ/m3,,,96.1,97.7,0.3,0.37,0,0.4,0.4,0.7,0,0.025,0,0.035,1.0,1.3,0.15,0.25,,,,,,,0.8,1.2,,,,,,,,,,,,,,,,,,,,,,,,,,,,,,,,,,,,,,
EN 1.8874 (P500QH) Nickel Steel,190,19,73,660,500,,,410,68,340,,250,1460,1420,470,39,13,420,,,3.2,1.8,24,52,,13,24,23,21,10,19,200,200,0.29,0.29,,,,,7.9g/cm3490lb/ft3,7.9g/cm3490lb/ft3,120MJ/m3,120MJ/m3,670kJ/m3,670kJ/m3,,,93.6,100,0,0.18,0,0.6,0,1.7,0,0.025,0,0.010,0,1.0,0,0.7,0,1.5,0,0.3,0,0.080,,,,,,,,,,,,,0,0.050,0,0.15,0,0.050,0,0.015,,,,,,,0,0.0050,,,,,,,,,,,,
EN 1.5502 (17B2) Boron Steel,190,12,73,400,270,,,280,,190,62,250,1460,1420,470,52,13,400,,,1.9,1.4,19,47,,13,24,14,15,14,12,120,160,0.29,0.29,,,,,7.8g/cm3490lb/ft3,7.8g/cm3490lb/ft3,41,210MJ/m3,200,520kJ/m3,,,98,99.249,0.15,0.2,0,0.3,0.6,0.9,0,0.025,0,0.025,0,0.3,,,,,0,0.25,,,,,,,,,,,,,,,,,,,,,,,,,,,,,0.00080,0.0050,,,,,,,,,,,,
EN 1.7218 (25CrMo4) Chromium-Molybdenum Steel,190,,73,500,,,,,,,,250,1460,1420,470,44,13,420,,,2.6,1.5,20,52,,13,24,18,18,12,15,150,230,0.29,0.29,,,,,7.8g/cm3490lb/ft3,7.8g/cm3490lb/ft3,,,,,,,96.2,98.1,0.22,0.29,0,0.4,0.6,0.9,0,0.035,0,0.035,0.9,1.2,0.15,0.3,0,0.3,0,0.3,,,0,0.040,,,,,,,,,,,,,,,,,,,,,,,,,,,,,,,,,,,,,,
EN 1.8915 (P460NL1) Steel,190,19,73,640,490,,,400,79,340,,250,1460,1420,470,46,13,400,,,2.5,1.7,24,51,,13,24,23,21,12,19,190,190,0.29,0.29,,,,,7.8g/cm3490lb/ft3,7.8g/cm3490lb/ft3,110MJ/m3,110MJ/m3,640kJ/m3,640kJ/m3,,,95.2,98.9,0,0.2,0,0.6,1.1,1.7,0,0.025,0,0.0080,0,0.3,0,0.1,0,0.8,0,0.7,0,0.2,0.020,0.050,,,,,,,,,,,0,0.030,,,0,0.050,0,0.025,,,,,,,,,,,,,,,,,,,,
EN 1.7272 (31CrMoB2-1) Boron Steel,190,,73,490,,,,,,,,250,1460,1420,470,45,13,410,,,2.2,1.5,19,49,,13,24,17,18,12,14,,,0.29,0.29,,,,,7.8g/cm3490lb/ft3,7.8g/cm3490lb/ft3,,,,,,,97.2,98.3,0.28,0.33,0,0.3,0.9,1.2,0,0.025,0,0.025,0.4,0.55,0.1,0.15,,,0,0.25,,,,,,,,,,,,,,,,,,,,,,,,,,,,,0.00080,0.0050,,,,,,,,,,,,
EN 1.8824 (P420M) Steel,190,22,73,580,440,,,370,67,310,,250,1460,1420,470,49,13,400,,,2.3,1.6,21,48,,13,24,21,20,13,17,170,170,0.29,0.29,,,,,7.8g/cm3490lb/ft3,7.8g/cm3490lb/ft3,120MJ/m3,120MJ/m3,530kJ/m3,530kJ/m3,,,96.6,99.98,0,0.16,0,0.5,0,1.7,0,0.025,0,0.010,,,0,0.2,0,0.5,,,0,0.1,0.020,0.040,,,,,,,,,,,0,0.050,,,0,0.050,0,0.020,,,,,,,,,,,,,,,,,,,,
EN 1.7117 (52SiCrNi5) Steel,190,,72,660,,,,,,,,270,1440,1400,480,43,13,420,,,2.6,1.5,21,51,,13,25,24,22,12,20,200,480,0.29,0.29,,,,,7.7g/cm3480lb/ft3,7.7g/cm3480lb/ft3,,,,,,,95.2,96.4,0.49,0.56,1.2,1.5,0.7,1.0,0,0.025,0,0.025,0.7,1.0,,,0.5,0.7,,,,,,,,,,,,,,,,,,,,,,,,,,,,,,,,,,,,,,,,,,,,
EN 1.8880 (P690QH) Nickel Steel,190,16,73,830,720,,,510,68,470,,260,1460,1420,470,40,13,420,,,3.7,1.9,26,54,,13,24,29,25,11,24,250,250,0.29,0.29,,,,,7.8g/cm3490lb/ft3,7.8g/cm3490lb/ft3,130MJ/m3,130MJ/m3,1370kJ/m3,1370kJ/m3,2.0,2.0,91.9,100,0,0.2,0,0.8,0,1.7,0,0.025,0,0.010,0,1.5,0,0.7,0,2.5,0,0.3,0,0.12,,,,,,,,,,,,,0,0.050,0,0.15,0,0.060,0,0.015,,,,,,,0,0.0050,,,,,,,,,,,,
EN 1.7366 (X16CrMo5-1) High-Chromium Steel,190,17,74,460,230,,,290,38,160,,260,1460,1420,470,40,13,510,,,4.3,1.7,23,69,,14,25,16,17,11,13,140,210,0.29,0.29,,,,,7.8g/cm3490lb/ft3,7.8g/cm3490lb/ft3,74,110MJ/m3,140,600kJ/m3,6.8,6.8,91.9,95.3,0,0.18,0,0.4,0.3,0.8,0,0.025,0,0.015,4.0,6.0,0.45,0.65,,,,,,,,,,,,,,,,,,,,,,,,,,,,,,,,,,,,,,,,,,,,,,
EN 1.5501 (15B2) Boron Steel,190,12,73,390,260,,,270,,180,63,250,1460,1420,470,52,13,400,,,1.8,1.4,18,46,,13,24,14,15,14,11,120,150,0.29,0.29,,,,,7.9g/cm3490lb/ft3,7.9g/cm3490lb/ft3,40,83MJ/m3,190,460kJ/m3,,,98.4,99.269,0.13,0.16,0,0.3,0.6,0.8,0,0.025,0,0.025,,,,,,,0,0.25,,,,,,,,,,,,,,,,,,,,,,,,,,,,,0.00080,0.0050,,,,,,,,,,,,
EN 1.7108 (61SiCr7) Silicon-Chromium Steel,190,,72,670,,,,,,,,280,1430,1390,480,46,13,410,,,2.1,1.5,20,47,,13,25,24,22,12,20,200,510,0.29,0.29,,,,,7.7g/cm3480lb/ft3,7.7g/cm3480lb/ft3,,,,,,,95.9,96.9,0.57,0.65,1.6,2.0,0.7,1.0,0,0.025,0,0.025,0.2,0.45,,,,,,,,,,,,,,,,,,,,,,,,,,,,,,,,,,,,,,,,,,,,,,,,
EN 1.3518 (100CrMnSi4-4) Through-Hardening Bearing Steel,190,,72,630,,,,,,,,260,1440,1400,480,43,13,420,,,2.4,1.5,20,51,,13,25,23,21,12,19,190,190,0.29,0.29,,,,,7.8g/cm3480lb/ft3,7.8g/cm3480lb/ft3,,,,,,,96.3,97.8,0.93,1.1,0.45,0.75,0.9,1.2,0,0.025,0,0.030,0.9,1.2,0,0.1,,,0,0.3,,,0,0.050,,,,,,,,,,,,,,,,,,,,,,,,,,,0,0.0015,,,,,,,,,,
EN 1.5418 (37Mo2) Molybdenum Steel,190,,73,490,,,,,,,,250,1460,1420,470,48,13,400,,,2.1,1.5,19,47,,13,24,17,18,13,14,,,0.29,0.29,,,,,7.8g/cm3490lb/ft3,7.8g/cm3490lb/ft3,,,,,,,97.8,98.9,0.35,0.4,0,0.3,0.6,0.9,0,0.025,0,0.025,,,0.2,0.3,,,0,0.25,,,,,,,,,,,,,,,,,,,,,,,,,,,,,,,,,,,,,,,,,,
EN 1.8946 (S355J2WP) Weathering Steel,190,16,73,580,390,,,350,30,260,,250,1460,1420,470,43,13,420,,,2.7,1.7,23,51,,13,24,20,20,12,17,170,170,0.29,0.29,,,,,7.8g/cm3490lb/ft3,7.8g/cm3490lb/ft3,82MJ/m3,82MJ/m3,410kJ/m3,410kJ/m3,,,94.8,99.5,0,0.15,0,0.8,0,1.1,0.050,0.16,0,0.035,0.25,1.4,,,0,0.7,0.2,0.6,0,0.14,0,0.030,,,,,,,,,,,0,0.12,,,0,0.065,,,,,,,,,,,,,,,,,,,,,,
EN 1.7390 (X15CrMo5-1) High-Chromium Steel,190,16,74,710,480,,,440,46,310,50,260,1460,1420,470,40,13,510,,,4.3,1.7,23,69,,14,25,25,23,11,20,210,210,0.29,0.29,,,,,7.8g/cm3490lb/ft3,7.8g/cm3490lb/ft3,100MJ/m3,100MJ/m3,600kJ/m3,600kJ/m3,6.8,6.8,91.9,95.3,0,0.18,0,0.4,0.3,0.8,0,0.025,0,0.015,4.0,6.0,0.45,0.65,,,,,,,,,,,,,,,,,,,,,,,,,,,,,,,,,,,,,,,,,,,,,,
EN 1.8153 (60SiCrV7) Steel,190,,72,670,,,,,,,,270,1440,1390,480,45,13,410,,,2.1,1.8,25,48,,13,25,24,22,12,20,200,570,0.29,0.29,,,,,7.7g/cm3480lb/ft3,7.7g/cm3480lb/ft3,,,,,,,95.7,96.9,0.56,0.64,1.5,2.0,0.7,1.0,0,0.025,0,0.025,0.2,0.4,,,,,,,0.1,0.2,,,,,,,,,,,,,,,,,,,,,,,,,,,,,,,,,,,,,,,,
EN 1.8867 (P355QH) Steel,190,25,73,540,360,,,350,68,260,,250,1460,1420,470,48,13,410,,,2.4,1.6,21,48,,13,24,19,19,13,16,160,160,0.29,0.29,,,,,7.9g/cm3490lb/ft3,7.9g/cm3490lb/ft3,120MJ/m3,120MJ/m3,340kJ/m3,340kJ/m3,,,96.3,100,0,0.16,0,0.4,0,1.5,0,0.025,0,0.010,0,0.3,0,0.25,0,0.5,0,0.3,0,0.060,,,,,,,,,,,,,0,0.030,0,0.050,0,0.050,0,0.015,,,,,,,0,0.0050,,,,,,,,,,,,
EN 1.7177 (60Cr3) Chromium Steel,190,,73,660,,,,,,,,250,1450,1410,470,47,13,420,,,2.1,1.4,19,49,,13,24,23,21,13,19,200,480,0.29,0.29,,,,,7.8g/cm3490lb/ft3,7.8g/cm3490lb/ft3,,,,,,,97,98.2,0.55,0.65,0,0.4,0.7,1.0,0,0.025,0,0.025,0.6,0.9,,,,,,,,,,,,,,,,,,,,,,,,,,,,,,,,,,,,,,,,,,,,,,,,
EN 1.8902 (S420N) Steel,190,21,73,600,420,,,380,58,290,,250,1460,1420,470,44,13,410,,,2.6,1.8,24,51,,13,24,21,20,12,18,180,180,0.29,0.29,,,,,7.8g/cm3490lb/ft3,7.8g/cm3490lb/ft3,110MJ/m3,110MJ/m3,470kJ/m3,470kJ/m3,,,95,99.05,0,0.22,0,0.65,1.0,1.8,0,0.035,0,0.030,0,0.35,0,0.13,0,0.85,0,0.6,0,0.22,0,0.015,,,,,,,,,,,0,0.060,,,0,0.060,0,0.027,,,,,,,,,,,,,,,,,,,,
EN 1.8873 (P500Q) Nickel Steel,190,19,73,660,490,,,410,67,340,,250,1460,1420,470,39,13,420,,,3.2,1.8,24,52,,13,24,23,21,10,19,200,200,0.29,0.29,,,,,7.9g/cm3490lb/ft3,7.9g/cm3490lb/ft3,110MJ/m3,110MJ/m3,650kJ/m3,650kJ/m3,,,93.6,100,0,0.18,0,0.6,0,1.7,0,0.025,0,0.010,0,1.0,0,0.7,0,1.5,0,0.3,0,0.080,,,,,,,,,,,,,0,0.050,0,0.15,0,0.050,0,0.015,,,,,,,0,0.0050,,,,,,,,,,,,
EN 1.8959 (S355J0W) Weathering Steel,190,16,73,570,340,,,350,30,220,,250,1460,1420,470,39,13,420,,,2.7,1.6,21,52,,13,24,20,19,10,17,170,170,0.29,0.29,,,,,7.8g/cm3490lb/ft3,7.8g/cm3490lb/ft3,78MJ/m3,78MJ/m3,300kJ/m3,300kJ/m3,,,94.9,99,0,0.19,0,0.55,0.45,1.6,0,0.040,0,0.040,0.35,0.85,0,0.35,0,0.7,0.2,0.6,,,,,,,,,,,,,,,,,0,0.17,,,0,0.010,,,,,,,,,,,,,,,,,,,,
EN 1.8823 (S355M) Steel,190,25,73,530,360,,,340,48,270,,250,1460,1420,470,47,13,410,,,2.4,1.6,22,49,,13,24,19,19,13,16,160,160,0.29,0.29,,,,,7.8g/cm3490lb/ft3,7.8g/cm3490lb/ft3,120MJ/m3,120MJ/m3,360kJ/m3,360kJ/m3,,,95.6,99.985,0,0.16,0,0.55,0,1.7,0,0.035,0,0.030,0,0.35,0,0.13,0,0.55,0,0.6,0,0.12,0.015,0.034,,,,,,,,,,,0,0.060,,,0,0.060,0,0.017,,,,,,,,,,,,,,,,,,,,
EN 1.7213 (25CrMoS4) Chromium-Molybdenum Steel,190,,73,500,,,,,,,,250,1460,1420,470,44,13,420,,,2.5,1.5,20,52,,13,24,18,18,12,15,,,0.29,0.29,41,48,,,7.8g/cm3490lb/ft3,7.8g/cm3490lb/ft3,,,,,,,96.7,98.1,0.22,0.29,0,0.3,0.6,0.9,0,0.025,0.020,0.040,0.9,1.2,0.15,0.3,,,0,0.25,,,,,,,,,,,,,,,,,,,,,,,,,,,,,,,,,,,,,,,,,,
EN 1.8918 (P460NL2) Steel,190,19,73,640,490,,,400,88,330,,250,1460,1420,470,46,13,400,,,2.5,1.7,24,51,,13,24,23,21,12,19,190,190,0.29,0.29,,,,,7.8g/cm3490lb/ft3,7.8g/cm3490lb/ft3,110MJ/m3,110MJ/m3,640kJ/m3,640kJ/m3,,,95.2,98.9,0,0.2,0,0.6,1.1,1.7,0,0.020,0,0.0050,0,0.3,0,0.1,0,0.8,0,0.7,0,0.2,0.020,0.050,,,,,,,,,,,0,0.030,,,0,0.050,0,0.025,,,,,,,,,,,,,,,,,,,,
EN 1.7139 (16MnCrS5) Chromium Steel,190,,73,480,,,,,,,,250,1460,1420,470,44,13,420,,,2.2,1.4,19,51,,13,24,17,17,12,14,150,180,0.29,0.29,,,,,7.8g/cm3490lb/ft3,7.8g/cm3490lb/ft3,,,,,,,96.8,98,0.14,0.19,0,0.3,1.0,1.3,0,0.025,0.020,0.040,0.8,1.1,,,,,0,0.25,,,,,,,,,,,,,,,,,,,,,,,,,,,,,,,,,,,,,,,,,,
EN 1.8891 (E460K2) Steel,190,19,73,610,480,,,380,40,330,,250,1460,1420,470,46,13,400,,,2.5,1.7,24,51,,13,24,22,20,12,18,180,180,0.29,0.29,,,,,7.8g/cm3490lb/ft3,7.8g/cm3490lb/ft3,110MJ/m3,110MJ/m3,630kJ/m3,630kJ/m3,,,95.2,99,0,0.2,0,0.6,1.0,1.7,0,0.035,0,0.030,0,0.3,0,0.1,0,0.8,0,0.7,0,0.2,0.020,0.060,,,,,,,,,,,0,0.030,,,0,0.050,0,0.025,,,,,,,,,,,,,,,,,,,,
EN 1.7239 (60CrMo3-1) Chromium-Molybdenum Steel,190,,73,660,,,,,,,,250,1460,1410,470,44,13,420,,,2.3,1.5,20,50,,13,24,23,21,12,19,200,480,0.29,0.29,,,,,7.8g/cm3490lb/ft3,7.8g/cm3490lb/ft3,,,,,,,96.8,98,0.56,0.64,0,0.4,0.7,1.0,0,0.025,0,0.025,0.7,1.0,0.060,0.15,,,,,,,,,,,,,,,,,,,,,,,,,,,,,,,,,,,,,,,,,,,,,,
EN 1.8522 (33CrMoV12-9) High-Temperature Bearing Steel,190,,74,730,,,,,,,,260,1460,1420,470,39,13,470,,,4.2,2.2,31,63,,13,24,26,23,11,21,220,380,0.29,0.29,,,,,7.8g/cm3490lb/ft3,7.8g/cm3490lb/ft3,,,,,6.2,6.2,93.7,96,0.29,0.36,0,0.4,0.4,0.7,0,0.025,0,0.035,2.8,3.3,0.7,1.2,0,0.3,0,0.1,0.15,0.25,,,,,,,,,,,,,,,,,,,,,,,,,,,,,,,,,,,,,,,,
EN 1.8872 (P460QL1) Nickel Steel,190,21,73,610,450,,,380,90,310,,250,1460,1420,470,39,13,410,,,2.8,1.7,22,50,,13,24,22,20,10,18,180,180,0.29,0.29,,,,,7.9g/cm3490lb/ft3,7.9g/cm3490lb/ft3,120MJ/m3,120MJ/m3,530kJ/m3,530kJ/m3,,,95.1,100,0,0.18,0,0.5,0,1.7,0,0.020,0,0.0080,0,0.5,0,0.5,0,1.0,0,0.3,0,0.080,,,,,,,,,,,,,0,0.030,0,0.050,0,0.050,0,0.015,,,,,,,0,0.0050,,,,,,,,,,,,
Grade FDSiCrV Spring Steel,190,,80,2100,,,,,,,42,270,1440,1400,480,47,13,420,,,2.3,1.9,26,50,,13,25,75,47,13,63,630,630,0.29,0.29,,,,,7.7g/cm3480lb/ft3,7.7g/cm3480lb/ft3,,,,,,,96,97.8,0.5,0.7,1.2,1.7,0.4,0.9,0,0.030,0,0.025,0.5,1.0,,,,,0,0.12,0.1,0.25,,,,,,,,,,,,,,,,,,,,,,,,,,,,,,,,,,,,,,,,
EN 1.7323 (20MoCrS4) Chromium-Molybdenum Steel,190,,73,480,,,,,,,,250,1460,1420,470,45,13,410,,,2.5,1.5,20,50,,13,24,17,17,12,14,150,180,0.29,0.29,,,,,7.9g/cm3490lb/ft3,7.9g/cm3490lb/ft3,,,,,,,97.1,98.4,0.17,0.23,0,0.3,0.7,1.0,0,0.025,0.020,0.040,0.3,0.6,0.4,0.5,,,0,0.25,,,,,,,,,,,,,,,,,,,,,,,,,,,,,,,,,,,,,,,,,,
EN 1.7219 (26CrMo4-2) Chromium-Molybdenum Steel,190,19,73,650,490,,,400,57,340,,250,1460,1420,470,44,13,420,,,2.5,1.5,20,51,,13,24,23,21,12,19,200,200,0.29,0.29,,,,,7.8g/cm3490lb/ft3,7.8g/cm3490lb/ft3,110MJ/m3,110MJ/m3,650kJ/m3,650kJ/m3,,,96.7,98.2,0.22,0.29,0,0.35,0.5,0.8,0,0.025,0,0.010,0.9,1.2,0.15,0.3,,,0,0.3,,,,,,,,,,,,,,,,,,,,,,,,,,,,,,,,,,,,,,,,,,
EN 1.8833 (P355ML2) Steel,190,25,73,530,390,,,340,110,280,,250,1460,1420,470,49,13,400,,,2.3,1.6,21,48,,13,24,19,19,13,16,160,160,0.29,0.29,,,,,7.8g/cm3490lb/ft3,7.8g/cm3490lb/ft3,120MJ/m3,120MJ/m3,400kJ/m3,400kJ/m3,,,96.8,99.98,0,0.14,0,0.5,0,1.6,0,0.020,0,0.0050,,,0,0.2,0,0.5,,,0,0.1,0.020,0.030,,,,,,,,,,,0,0.050,,,0,0.050,0,0.015,,,,,,,,,,,,,,,,,,,,
EN 1.7709 (21CrMoV5-7) Steel,190,,73,650,,,,,,,,250,1470,1420,470,33,11,440,,,3.4,2.3,32,56,,13,24,23,21,8.9,22,200,230,0.29,0.29,,,,,7.8g/cm3490lb/ft3,7.8g/cm3490lb/ft3,,,,,3.6,3.6,95.2,97.5,0.17,0.25,0,0.4,0.4,0.8,0,0.025,0,0.030,1.2,1.5,0.55,0.8,0,0.6,,,0.2,0.35,0,0.030,,,,,,,,,,,,,,,,,,,,,,,,,,,,,,,,,,,,,,
EN 1.7378 (7CrMoVTiB10-10) Chromium-Molybdenum Steel,190,17,74,700,490,,,430,38,330,,260,1470,1430,470,39,13,460,,,4.0,2.3,33,61,,13,24,25,22,10,20,210,210,0.29,0.29,,,,,7.8g/cm3490lb/ft3,7.8g/cm3490lb/ft3,110MJ/m3,110MJ/m3,630kJ/m3,630kJ/m3,5.8,5.8,94.6,96.1,0.050,0.1,0.15,0.45,0.3,0.7,0,0.020,0,0.010,2.2,2.6,0.9,1.1,,,,,0.2,0.3,0,0.020,,,,,,,,,,,0.050,0.1,,,,,0,0.010,,,,,,,0.0015,0.0070,,,,,,,,,,,,
EN 1.7729 (20CrMoVTiB4-10) Steel,190,17,73,910,750,,,560,46,500,56,250,1470,1430,470,40,13,430,,,3.8,3.3,49,59,,13,24,32,27,11,27,270,270,0.29,0.29,,,,,7.8g/cm3490lb/ft3,7.8g/cm3490lb/ft3,150MJ/m3,150MJ/m3,1500kJ/m3,1500kJ/m3,4.4,4.4,94.8,97,0.17,0.23,0,0.4,0.35,0.75,0,0.020,0,0.015,0.9,1.2,0.9,1.1,0,0.2,0,0.2,0.6,0.8,0.015,0.080,,,,,0,0.020,0,0.020,,,0.070,0.15,,,,,,,,,,,,,0.0010,0.010,,,,,,,,,,,,
EN 1.5535 (23MnB4) Boron Steel,190,11,73,450,300,,,320,,210,62,250,1460,1420,470,50,13,400,,,1.9,1.4,19,48,,13,24,16,17,13,13,130,180,0.29,0.29,,,,,7.8g/cm3490lb/ft3,7.8g/cm3490lb/ft3,45,250MJ/m3,240,680kJ/m3,,,97.6,98.9,0.2,0.25,0,0.3,0.9,1.2,0,0.025,0,0.025,0,0.3,,,,,0,0.25,,,,,,,,,,,,,,,,,,,,,,,,,,,,,0.00080,0.0050,,,,,,,,,,,,
EN 1.7149 (20MnCrS5) Chromium Steel,190,,73,500,,,,,,,,250,1460,1420,470,46,13,420,,,2.3,1.5,19,52,,13,24,18,18,12,15,150,180,0.29,0.29,,,,,7.8g/cm3490lb/ft3,7.8g/cm3490lb/ft3,,,,,,,96.5,97.7,0.17,0.22,0,0.3,1.1,1.4,0,0.025,0.020,0.040,1.0,1.3,,,,,0,0.25,,,,,,,,,,,,,,,,,,,,,,,,,,,,,,,,,,,,,,,,,,
EN 1.5521 (18MnB4) Boron Steel,190,11,73,430,300,,,310,,210,59,250,1460,1420,470,51,13,400,,,1.9,1.4,19,47,,13,24,15,16,14,13,130,180,0.29,0.29,,,,,7.8g/cm3490lb/ft3,7.8g/cm3490lb/ft3,44,230MJ/m3,250,630kJ/m3,,,98,98.9,0.16,0.2,0,0.3,0.9,1.2,0,0.025,0,0.025,,,,,,,0,0.25,,,,,,,,,,,,,,,,,,,,,,,,,,,,,0.00080,0.0050,,,,,,,,,,,,
EN 1.8550 (34CrAlNi7-10) Nitriding Steel,190,11,73,1000,760,,,600,34,470,,250,1450,1410,480,40,13,440,,,3.4,1.7,23,67,,13,24,36,29,11,29,300,300,0.29,0.29,,,,,7.8g/cm3490lb/ft3,7.8g/cm3490lb/ft3,100MJ/m3,100MJ/m3,1550kJ/m3,1550kJ/m3,2.3,2.3,94.4,96.3,0.3,0.37,0,0.4,0.4,0.7,0,0.025,0,0.035,1.5,1.8,0.15,0.25,0.85,1.2,,,,,0.8,1.2,,,,,,,,,,,,,,,,,,,,,,,,,,,,,,,,,,,,,,
EN 1.5508 (23B2) Boron Steel,190,11,73,420,310,,,300,,210,62,250,1460,1420,470,51,13,400,,,1.9,1.4,19,47,,13,24,15,16,14,12,130,180,0.29,0.29,,,,,7.8g/cm3490lb/ft3,7.8g/cm3490lb/ft3,44,230MJ/m3,260,640kJ/m3,,,97.9,99.199,0.2,0.25,0,0.3,0.6,0.9,0,0.025,0,0.025,0,0.3,,,,,0,0.25,,,,,,,,,,,,,,,,,,,,,,,,,,,,,0.00080,0.0050,,,,,,,,,,,,
EN 1.6580 (30CrNiMo8) Steel,190,11,73,720,460,,,450,,310,,250,1460,1420,470,40,13,450,,,4.3,1.8,23,59,,13,24,26,23,11,21,220,350,0.29,0.29,,,,,7.9g/cm3490lb/ft3,7.9g/cm3490lb/ft3,120,130MJ/m3,560,2590kJ/m3,3.3,3.3,93.7,95.5,0.26,0.34,0,0.4,0.3,0.6,0,0.035,0,0.035,1.8,2.2,0.3,0.5,1.8,2.2,,,,,,,,,,,,,,,,,,,,,,,,,,,,,,,,,,,,,,,,,,,,
EN 1.6228 (15NiMn6) Nickel Steel,190,25,73,570,390,,,360,65,280,,250,1460,1420,470,51,13,400,,,2.8,1.6,21,50,,13,24,20,19,14,17,170,170,0.29,0.29,,,,,7.9g/cm3490lb/ft3,7.9g/cm3490lb/ft3,130MJ/m3,130MJ/m3,400kJ/m3,400kJ/m3,,,96.2,97.9,0,0.18,0,0.35,0.8,1.5,0,0.025,0,0.010,,,,,1.3,1.7,,,0,0.050,,,,,,,,,,,,,,,,,,,,,,,,,,,,,,,,,,,,,,,,
EN 1.7035 (41Cr4) Chromium Steel,190,,73,530,,,,,,,,250,1460,1420,470,46,13,420,,,2.2,1.4,19,50,,13,24,19,19,12,16,160,290,0.29,0.29,57,57,,,7.8g/cm3490lb/ft3,7.8g/cm3490lb/ft3,,,,,,,97,98.1,0.38,0.45,0,0.4,0.6,0.9,0,0.035,0,0.035,0.9,1.2,,,,,,,,,,,,,,,,,,,,,,,,,,,,,,,,,,,,,,,,,,,,,,,,
EN 1.8898 (E460M) Steel,190,18,73,600,490,,,370,45,330,,250,1460,1420,470,49,13,400,,,2.2,1.6,22,48,,13,24,21,20,13,18,180,180,0.29,0.29,,,,,7.8g/cm3490lb/ft3,7.8g/cm3490lb/ft3,100MJ/m3,100MJ/m3,650kJ/m3,650kJ/m3,,,96.7,99.98,0,0.16,0,0.6,0,1.7,0,0.035,0,0.030,,,0,0.2,0,0.3,,,0,0.12,0.020,0.060,,,,,,,,,,,0,0.050,,,0,0.050,0,0.025,,,,,,,,,,,,,,,,,,,,
EN 1.5526 (30MnB4) Boron Steel,190,,73,490,,,,,,,65,250,1460,1420,470,48,13,400,,,1.9,1.4,19,47,,13,24,17,18,13,14,150,170,0.29,0.29,,,,,7.8g/cm3490lb/ft3,7.8g/cm3490lb/ft3,,,,,,,97.7,98.9,0.27,0.32,0,0.3,0.8,1.1,0,0.025,0,0.025,0,0.3,,,,,0,0.25,,,,,,,,,,,,,,,,,,,,,,,,,,,,,0.00080,0.0050,,,,,,,,,,,,
EN 1.3536 (100CrMo7-3) Through-Hardening Bearing Steel,190,,73,660,,,,,,,,250,1450,1410,470,41,13,440,,,2.9,1.6,21,55,,13,24,23,22,11,19,200,200,0.29,0.29,,,,,7.8g/cm3490lb/ft3,7.8g/cm3490lb/ft3,,,,,2.8,2.8,96,97.4,0.93,1.1,0.15,0.45,0.6,0.8,0,0.025,0,0.030,1.7,2.0,0.2,0.35,,,0,0.3,,,0,0.050,,,,,,,,,,,,,,,,,,,,,,,,,,,0,0.0015,,,,,,,,,,
EN 1.6217 (13MnNi6-3) Nickel Steel,190,24,73,550,390,,,350,67,280,,250,1460,1420,470,50,13,400,,,2.3,1.5,21,49,,13,24,19,19,14,16,170,170,0.29,0.29,,,,,7.8g/cm3490lb/ft3,7.8g/cm3490lb/ft3,120MJ/m3,120MJ/m3,410kJ/m3,410kJ/m3,,,96.6,99,0,0.16,0,0.5,0.85,1.7,0,0.025,0,0.010,,,,,0.15,0.85,,,0,0.050,0.020,0.050,,,,,,,,,,,,,,,0,0.050,,,,,,,,,,,,,,,,,,,,,,
EN 1.5701 (12NiCr3-2) Nickel-Chromium Steel,190,,73,430,,,,,,,,250,1460,1420,470,45,13,410,,,2.4,1.5,19,49,,13,24,15,16,12,13,130,160,0.29,0.29,,,,,7.9g/cm3490lb/ft3,7.9g/cm3490lb/ft3,,,,,,,97.2,98.7,0.090,0.15,0,0.3,0.3,0.6,0,0.025,0,0.025,0.4,0.7,,,0.5,0.8,0,0.25,,,,,,,,,,,,,,,,,,,,,,,,,,,,,,,,,,,,,,,,,,
EN 1.7335 (13CrMo4-5) Chromium-Molybdenum  Steel,190,21,73,500,280,,,310,31,200,,250,1470,1420,470,44,13,430,,,2.8,1.6,21,52,,13,24,18,18,12,15,150,160,0.29,0.29,,,,,7.9g/cm3490lb/ft3,7.9g/cm3490lb/ft3,91,97MJ/m3,210,260kJ/m3,2.7,2.7,96.4,98.4,0.080,0.18,0,0.35,0.4,1.0,0,0.025,0,0.010,0.7,1.2,0.4,0.6,,,0,0.3,,,,,,,,,,,,,,,,,,,,,0,0.012,,,,,,,,,,,,,,,,,,,,
Grade FDC Spring Steel,190,,80,1680,,,,,,,42,250,1450,1410,470,51,13,400,,,1.9,1.4,19,47,,13,24,60,40,14,50,510,510,0.29,0.29,,,,,7.8g/cm3490lb/ft3,7.8g/cm3490lb/ft3,,,,,,,98,99.4,0.6,0.75,0.1,0.35,0.5,1.2,0,0.030,0,0.025,0,0.3,,,,,0,0.12,,,,,,,,,,,,,,,,,,,,,,,,,,,,,,,,,,,,,,,,,,
EN 1.7241 (60CrMo3-3) Chromium-Molybdenum Steel,190,,73,660,,,,,,,,250,1460,1420,470,44,13,420,,,2.5,1.5,20,51,,13,24,23,21,12,19,200,480,0.29,0.29,,,,,7.8g/cm3490lb/ft3,7.8g/cm3490lb/ft3,,,,,,,96.6,97.8,0.56,0.64,0,0.4,0.7,1.0,0,0.025,0,0.025,0.7,1.0,0.25,0.35,,,,,,,,,,,,,,,,,,,,,,,,,,,,,,,,,,,,,,,,,,,,,,
EN 1.6511 (36CrNiMo4) Steel,190,12,73,990,770,,,600,37,480,,250,1460,1420,470,36,13,430,,,3.1,1.6,21,53,,13,24,35,28,9.9,29,300,300,0.29,0.29,55,55,,,7.8g/cm3490lb/ft3,7.8g/cm3490lb/ft3,110MJ/m3,110MJ/m3,1590kJ/m3,1590kJ/m3,,,95.6,97.2,0.32,0.4,0,0.4,0.5,0.8,0,0.035,0,0.035,0.9,1.2,0.15,0.3,0.9,1.2,,,,,,,,,,,,,,,,,,,,,,,,,,,,,,,,,,,,,,,,,,,,
EN 1.7380 (10CrMo9-10) Chromium-Molybdenum Steel,190,19,74,540,290,,,330,31,200,,260,1470,1430,470,39,13,460,,,3.8,1.8,23,59,,13,24,19,19,11,15,160,170,0.29,0.29,,,,,7.9g/cm3490lb/ft3,7.9g/cm3490lb/ft3,87,98MJ/m3,230,280kJ/m3,5.6,5.6,94.6,96.6,0.080,0.14,0,0.5,0.4,0.8,0,0.020,0,0.010,2.0,2.5,0.9,1.1,,,0,0.3,,,,,,,,,,,,,,,,,,,,,0,0.012,,,,,,,,,,,,,,,,,,,,
EN 1.7767 (12CrMoV12-10) Chromium-Molybdenum Steel,190,20,74,670,460,,,420,46,320,,250,1470,1430,470,40,13,480,,,4.5,2.4,33,64,,13,24,24,22,11,19,200,210,0.29,0.29,,,,,7.9g/cm3490lb/ft3,7.9g/cm3490lb/ft3,120,130MJ/m3,570,650kJ/m3,6.4,6.4,93.8,95.8,0.1,0.15,0,0.15,0.3,0.6,0,0.015,0,0.0050,2.8,3.3,0.9,1.1,0,0.25,0,0.25,0.2,0.3,,,,,,,,,,,,,0,0.030,,,0,0.070,0,0.012,,,,,,,,,,,,,,,,,,,,
EN 1.8958 (S235J0W) Weathering Steel,190,19,73,430,220,,,270,30,150,,250,1460,1420,470,46,13,410,,,2.4,1.5,19,50,,13,24,15,16,12,13,130,130,0.29,0.29,,,,,7.9g/cm3490lb/ft3,7.9g/cm3490lb/ft3,70MJ/m3,70MJ/m3,130kJ/m3,130kJ/m3,,,96.5,99.3,0,0.16,0,0.45,0.15,0.7,0,0.040,0,0.040,0.35,0.85,,,0,0.7,0.2,0.6,,,,,,,,,,,,,,,,,,,,,0,0.010,,,,,,,,,,,,,,,,,,,,
EN 1.6523 (20NiCrMo2-2) Steel,190,,73,510,,,,,,,,250,1460,1420,470,39,13,410,,,2.6,1.5,20,50,,13,24,18,18,10,15,150,190,0.29,0.29,,,,,7.9g/cm3490lb/ft3,7.9g/cm3490lb/ft3,,,,,,,96.6,98.3,0.17,0.23,0,0.3,0.65,1.0,0,0.025,0,0.025,0.35,0.7,0.15,0.25,0.4,0.7,0,0.25,,,,,,,,,,,,,,,,,,,,,,,,,,,,,,,,,,,,,,,,,,
EN 1.7703 (13CrMoV9-10) Chromium-Molybdenum Steel,190,20,74,670,460,,,420,46,320,,250,1470,1430,470,39,13,460,,,4.2,2.5,35,61,,13,24,24,22,11,19,200,210,0.29,0.29,,,,,7.9g/cm3490lb/ft3,7.9g/cm3490lb/ft3,120,130MJ/m3,570,650kJ/m3,5.6,5.6,94.6,96.4,0.11,0.15,0,0.1,0.3,0.6,0,0.015,0,0.0050,2.0,2.5,0.9,1.1,0,0.25,0,0.2,0.25,0.35,,,,,,,,,,,,,0,0.030,,,0,0.070,0,0.012,,,,,,,,,,,,,,,,,,,,
EN 1.8818 (S275M) Steel,190,27,73,440,270,,,280,48,200,,250,1460,1420,470,48,13,400,,,2.4,1.6,21,49,,13,24,16,16,13,13,130,130,0.29,0.29,,,,,7.8g/cm3490lb/ft3,7.8g/cm3490lb/ft3,110MJ/m3,110MJ/m3,200kJ/m3,200kJ/m3,,,95.9,99.985,0,0.15,0,0.55,0,1.6,0,0.035,0,0.030,0,0.35,0,0.13,0,0.35,0,0.6,0,0.1,0.015,0.034,,,,,,,,,,,0,0.060,,,0,0.060,0,0.017,,,,,,,,,,,,,,,,,,,,
EN 1.5663 (X7Ni9) Nickel Steel,190,20,73,750,660,,,470,120,450,,250,1460,1410,470,,13,430,,,7.5,2.3,31,63,,13,24,26,23,,22,230,230,0.29,0.29,,,,,8.0g/cm3500lb/ft3,8.0g/cm3500lb/ft3,150MJ/m3,150MJ/m3,1150kJ/m3,1150kJ/m3,,,88.6,91.2,0,0.1,0,0.35,0.3,0.8,0,0.015,0,0.0050,,,0,0.1,8.5,10,,,0,0.010,,,,,,,,,,,,,,,,,,,,,,,,,,,,,,,,,,,,,,,,
EN 1.5113 (8MnSi7) Silicon Steel,190,11,72,580,320,,,360,,220,,260,1450,1410,480,52,13,400,,,2.0,1.4,19,48,,13,24,21,20,14,17,170,270,0.29,0.29,,,,,7.8g/cm3490lb/ft3,7.8g/cm3490lb/ft3,91,96MJ/m3,270,1570kJ/m3,,,97,97.5,0,0.1,0.9,1.1,1.6,1.8,0,0.025,0,0.025,,,,,,,,,,,,,,,,,,,,,,,,,,,,,,,,,,,,,,,,,,,,,,,,,,
