Repository: noobggs19092006-source/eco-material-predictor

# 🌿 Eco-Material Property Predictor

A machine-learning pipeline that predicts **10 material properties** of eco-friendly engineering plastics and alloys — no physical testing required.

**Predicted properties (Held-out Test R²):**
| Property | Unit | Polymer R² | Alloy R² |
|---|---|---|---|
| Glass Transition Temperature (Tg) | °C | **0.98** | **0.96** |
| Tensile Strength | MPa | **0.93** | **0.96** |
| Young's Modulus | GPa | **0.90** | **0.99** |
| Density | g/cm³ | **0.85** | **0.99** |
| Thermal Conductivity | W/m·K | **0.93** | **0.97** |
| Electrical Conductivity | log₁₀ S/m | **0.92** | **0.96** |
| Elongation at Break | % | **0.94** | **0.96** |

File: data/archive/iron_alloys.csv (part 5 of 12)
kwell C Hardness min,Rockwell C Hardness max,Rockwell B Hardness min,Rockwell B Hardness max,Density min,Density max,Resilience: Ultimate (Unit Rupture Work) min,Resilience: Ultimate (Unit Rupture Work) max,Resilience: Unit (Modulus of Resilience) min,Resilience: Unit (Modulus of Resilience) max,PREN (Pitting Resistance) min,PREN (Pitting Resistance) max,Iron (Fe)Fe min,Iron (Fe)Fe max,Carbon (C)C min,Carbon (C)C max,Silicon (Si)Si min,Silicon (Si)Si max,Manganese (Mn)Mn min,Manganese (Mn)Mn max,Phosphorus (P)P min,Phosphorus (P)P max,Sulfur (S)S min,Sulfur (S)S max,Chromium (Cr)Cr min,Chromium (Cr)Cr max,Molybdenum (Mo)Mo min,Molybdenum (Mo)Mo max,Nickel (Ni)Ni min,Nickel (Ni)Ni max,Copper (Cu)Cu min,Copper (Cu)Cu max,Vanadium (V)V min,Vanadium (V)V max,Aluminum (Al)Al min,Aluminum (Al)Al max,Magnesium (Mg)Mg min,Magnesium (Mg)Mg max,Selenium (Se)Se min,Selenium (Se)Se max,Tin (Sn)Sn min,Tin (Sn)Sn max,Arsenic (As)As min,Arsenic (As)As max,Residualsres. min,Residualsres. max,Titanium (Ti)Ti min,Titanium (Ti)Ti max,Zirconium (Zr)Zr min,Zirconium (Zr)Zr max,Niobium (Nb)Nb min,Niobium (Nb)Nb max,Nitrogen (N)N min,Nitrogen (N)N max,Cobalt (Co)Co min,Cobalt (Co)Co max,Tungsten (W)W min,Tungsten (W)W max,Calcium (Ca)Ca min,Calcium (Ca)Ca max,Boron (B)B min,Boron (B)B max,Oxygen (O)O min,Oxygen (O)O max,Tantalum (Ta)Ta min,Tantalum (Ta)Ta max,Cerium (Ce)Ce min,Cerium (Ce)Ce max,Lanthanum (La)La min,Lanthanum (La)La max,Zinc (Zn)Zn min,Zinc (Zn)Zn max,Lead (Pb)Pb min,Lead (Pb)Pb max
EN 1.5402 (15MnMoV4-5) Molybdenum Steel,190,23,73,580,370,,,370,45,260,,250,1470,1420,470,51,13,410,,,2.4,1.7,22,49,,13,24,21,20,14,17,180,180,0.29,0.29,,,,,7.9g/cm3490lb/ft3,7.9g/cm3490lb/ft3,120MJ/m3,120MJ/m3,360kJ/m3,360kJ/m3,,,97.3,98.7,0,0.18,0,0.4,0.9,1.4,0,0.025,0,0.015,,,0.4,0.6,,,,,0.040,0.080,,,,,,,,,,,,,,,,,,,,,,,,,,,,,,,,,,,,,,,,
EN 1.8888 (P690QL2) Nickel Steel,190,16,73,830,720,,,510,110,470,,260,1460,1420,470,40,13,420,,,3.7,1.9,26,54,,13,24,29,25,11,24,250,250,0.29,0.29,,,,,7.8g/cm3490lb/ft3,7.8g/cm3490lb/ft3,130MJ/m3,130MJ/m3,1370kJ/m3,1370kJ/m3,2.0,2.0,91.9,100,0,0.2,0,0.8,0,1.7,0,0.020,0,0.0050,0,1.5,0,0.7,0,2.5,0,0.3,0,0.12,,,,,,,,,,,,,0,0.050,0,0.15,0,0.060,0,0.015,,,,,,,0,0.0050,,,,,,,,,,,,
EN 1.6587 (18CrNiMo7-6) Case-Hardening Bearing Steel,190,,73,520,,,,,,,,250,1460,1420,470,41,13,440,,,3.8,1.7,22,58,,13,24,18,18,11,15,160,220,0.29,0.29,,,,,7.9g/cm3490lb/ft3,7.9g/cm3490lb/ft3,,,,,2.6,2.6,94.4,96.4,0.15,0.21,0,0.4,0.5,0.9,0,0.025,0,0.030,1.5,1.8,0.25,0.35,1.4,1.7,0,0.3,,,0,0.050,,,,,,,,,,,,,,,,,,,,,,,,,,,0,0.0020,,,,,,,,,,
EN 1.7707 (30CrMoV9) Chromium Steel,190,11,73,1010,800,,,600,31,500,,250,1460,1420,470,39,13,460,,,3.3,1.9,27,58,,13,24,36,29,11,29,300,300,0.29,0.29,,,,,7.8g/cm3490lb/ft3,7.8g/cm3490lb/ft3,110MJ/m3,110MJ/m3,1690kJ/m3,1690kJ/m3,3.2,3.2,94.7,96.8,0.26,0.34,0,0.4,0.4,0.7,0,0.035,0,0.035,2.3,2.7,0.15,0.25,0,0.6,,,0.1,0.2,,,,,,,,,,,,,,,,,,,,,,,,,,,,,,,,,,,,,,,,
EN 1.5520 (17MnB4) Boron Steel,190,11,73,410,300,,,290,,210,62,250,1460,1420,470,50,13,400,,,1.9,1.4,19,48,,13,24,15,16,13,12,120,170,0.29,0.29,,,,,7.8g/cm3490lb/ft3,7.8g/cm3490lb/ft3,42,230MJ/m3,240,600kJ/m3,,,97.7,98.9,0.15,0.2,0,0.3,0.9,1.2,0,0.025,0,0.025,0,0.3,,,,,0,0.25,,,,,,,,,,,,,,,,,,,,,,,,,,,,,0.00080,0.0050,,,,,,,,,,,,
EN 1.8505 (32CrAlMo7-10) Nitriding Steel,190,13,73,1050,860,,,630,28,540,,250,1450,1410,480,39,13,440,,,2.8,1.6,22,65,,13,25,37,30,11,31,320,320,0.29,0.29,,,,,7.8g/cm3490lb/ft3,7.8g/cm3490lb/ft3,120MJ/m3,120MJ/m3,1950kJ/m3,1950kJ/m3,2.6,2.6,95.4,97.1,0.28,0.35,0,0.4,0.4,0.7,0,0.025,0,0.035,1.5,1.8,0.2,0.4,,,,,,,0.8,1.2,,,,,,,,,,,,,,,,,,,,,,,,,,,,,,,,,,,,,,
EN 1.7240 (60CrMo3-2) Chromium-Molybdenum Steel,190,,73,670,,,,,,,,250,1460,1410,470,44,13,420,,,2.4,1.5,20,50,,13,24,24,22,12,20,200,480,0.29,0.29,,,,,7.8g/cm3490lb/ft3,7.8g/cm3490lb/ft3,,,,,,,96.7,97.9,0.56,0.64,0,0.4,0.7,1.0,0,0.025,0,0.025,0.7,1.0,0.15,0.25,,,,,,,,,,,,,,,,,,,,,,,,,,,,,,,,,,,,,,,,,,,,,,
EN 1.6571 (20NiCrMoS6-4) Steel,190,,73,520,,,,,,,,250,1460,1420,470,40,13,420,,,3.4,1.7,22,53,,13,24,19,18,11,15,160,190,0.29,0.29,,,,,7.9g/cm3490lb/ft3,7.9g/cm3490lb/ft3,,,,,,,95.3,97.1,0.16,0.23,0,0.3,0.5,0.9,0,0.025,0.020,0.040,0.6,0.9,0.25,0.35,1.4,1.7,0,0.25,,,,,,,,,,,,,,,,,,,,,,,,,,,,,,,,,,,,,,,,,,
EN 1.8834 (S355ML) Steel,190,25,73,530,360,,,340,49,260,,250,1460,1420,470,47,13,410,,,2.4,1.6,22,49,,13,24,19,19,13,16,160,160,0.29,0.29,,,,,7.8g/cm3490lb/ft3,7.8g/cm3490lb/ft3,120MJ/m3,120MJ/m3,340kJ/m3,340kJ/m3,,,95.6,99.985,0,0.16,0,0.55,0,1.7,0,0.030,0,0.025,0,0.35,0,0.13,0,0.55,0,0.6,0,0.12,0.015,0.034,,,,,,,,,,,0,0.060,,,0,0.060,0,0.017,,,,,,,,,,,,,,,,,,,,
EN 1.7321 (20MoCr4) Chromium-Molybdenum Steel,190,,73,490,,,,,,,,250,1460,1420,470,45,13,410,,,2.5,1.5,20,50,,13,24,17,18,12,14,150,170,0.29,0.29,,,,,7.9g/cm3490lb/ft3,7.9g/cm3490lb/ft3,,,,,,,97.1,98.4,0.17,0.23,0,0.3,0.7,1.0,0,0.025,0,0.025,0.3,0.6,0.4,0.5,,,0,0.25,,,,,,,,,,,,,,,,,,,,,,,,,,,,,,,,,,,,,,,,,,
EN 1.7076 (32CrB4) Chromium-Boron Steel,190,,73,470,,,,,,,64,250,1460,1420,470,45,13,420,,,2.3,1.4,19,51,,13,24,17,17,12,14,140,170,0.29,0.29,,,,,7.8g/cm3490lb/ft3,7.8g/cm3490lb/ft3,,,,,,,97,98.2,0.3,0.34,0,0.3,0.6,0.9,0,0.025,0,0.025,0.9,1.2,,,,,0,0.25,,,,,,,,,,,,,,,,,,,,,,,,,,,,,0.00080,0.0050,,,,,,,,,,,,
EN 1.8936 (P420QH) Nickel Steel,190,20,73,600,370,,,370,,250,,250,1460,1420,470,40,13,410,,,2.5,1.7,24,50,,13,24,21,20,11,17,180,180,0.29,0.29,,,,,7.8g/cm3490lb/ft3,7.8g/cm3490lb/ft3,100MJ/m3,100MJ/m3,370kJ/m3,370kJ/m3,,,95.5,98.9,0,0.2,0.1,0.6,1.0,1.7,0,0.025,0,0.015,0,0.3,0,0.1,0,1.0,0,0.2,0,0.2,0,0.060,,,,,,,,,,,,,,,0,0.050,0,0.020,,,,,,,,,,,,,,,,,,,,
EN 1.7228 (50CrMo4) Chromium-Molybdenum Steel,190,12,73,900,630,,,540,22,390,,250,1460,1420,470,46,13,420,,,2.5,1.5,20,51,,13,24,32,26,12,26,270,270,0.29,0.29,,,,,7.8g/cm3490lb/ft3,7.8g/cm3490lb/ft3,100MJ/m3,100MJ/m3,1050kJ/m3,1050kJ/m3,,,96.7,98,0.46,0.54,0,0.4,0.5,0.8,0,0.035,0,0.035,0.9,1.2,0.15,0.3,,,,,,,,,,,,,,,,,,,,,,,,,,,,,,,,,,,,,,,,,,,,,,
EN 1.7233 (42CrMo5-6) Chromium-Molybdenum Steel,190,18,73,700,380,,,450,,270,,250,1460,1420,470,39,13,430,,,3.0,1.6,21,53,,13,24,25,22,11,21,210,290,0.29,0.29,,,,,7.8g/cm3490lb/ft3,7.8g/cm3490lb/ft3,110,200MJ/m3,380,1630kJ/m3,3.3,3.3,96.2,97.5,0.39,0.45,0,0.4,0.4,0.7,0,0.025,0,0.035,1.2,1.5,0.5,0.7,,,,,,,,,,,,,,,,,,,,,,,,,,,,,,,,,,,,,,,,,,,,,,
EN 1.5510 (28B2) Boron Steel,190,11,73,450,310,,,310,,220,62,250,1460,1420,470,51,13,400,,,1.9,1.4,19,47,,13,24,16,17,14,13,130,190,0.29,0.29,,,,,7.8g/cm3490lb/ft3,7.8g/cm3490lb/ft3,46,260MJ/m3,260,710kJ/m3,,,97.9,99.149,0.25,0.3,0,0.3,0.6,0.9,0,0.025,0,0.025,0,0.3,,,,,0,0.25,,,,,,,,,,,,,,,,,,,,,,,,,,,,,0.00080,0.0050,,,,,,,,,,,,
EN 1.6311 (20MnMoNi4-5) Molybdenum Steel,190,19,73,650,490,,,400,51,340,,250,1460,1420,470,39,13,410,,,2.9,1.6,22,51,,13,24,23,21,10,19,200,200,0.29,0.29,,,,,7.9g/cm3490lb/ft3,7.9g/cm3490lb/ft3,120MJ/m3,120MJ/m3,650kJ/m3,650kJ/m3,2.1,2.1,95.9,98,0.15,0.23,0,0.4,1.0,1.5,0,0.035,0,0.035,0,0.5,0.45,0.6,0.4,0.8,0,0.2,0,0.020,,,,,,,,,,,,,,,,,,,0,0.012,,,,,,,,,,,,,,,,,,,,
EN 1.7220 (34CrMo4) Chromium-Molybdenum Steel,190,,73,520,,,,,,,,250,1460,1420,470,44,13,420,,,2.5,1.5,20,51,,13,24,18,18,12,15,160,290,0.29,0.29,45,53,,,7.8g/cm3490lb/ft3,7.8g/cm3490lb/ft3,,,,,,,96.8,98.1,0.3,0.37,0,0.4,0.6,0.9,0,0.035,0,0.035,0.9,1.2,0.15,0.3,,,,,,,,,,,,,,,,,,,,,,,,,,,,,,,,,,,,,,,,,,,,,,
EN 1.8523 (40CrMoV13-9) Nitriding Steel,190,15,74,1000,800,,,610,36,530,,260,1460,1420,470,39,13,480,,,4.2,2.2,31,64,,13,24,36,28,10,29,300,300,0.29,0.29,,,,,7.8g/cm3490lb/ft3,7.8g/cm3490lb/ft3,140MJ/m3,140MJ/m3,1700kJ/m3,1700kJ/m3,6.4,6.4,93.5,95.7,0.35,0.45,0,0.4,0.4,0.7,0,0.035,0,0.035,3.0,3.5,0.8,1.1,,,,,0.15,0.25,,,,,,,,,,,,,,,,,,,,,,,,,,,,,,,,,,,,,,,,
EN 1.5680 (X12Ni5) Nickel Steel,190,23,73,620,440,,,390,71,310,,250,1460,1420,470,48,13,420,,,5.0,1.9,26,55,,13,24,22,20,13,18,190,190,0.29,0.29,,,,,7.9g/cm3490lb/ft3,7.9g/cm3490lb/ft3,130MJ/m3,130MJ/m3,510kJ/m3,510kJ/m3,,,93.4,95,0,0.15,0,0.35,0.3,0.8,0,0.020,0,0.0050,,,,,4.8,5.3,,,0,0.050,,,,,,,,,,,,,,,,,,,,,,,,,,,,,,,,,,,,,,,,
EN 1.5538 (37MnB5) Boron Steel,190,,73,530,,,,,,,64,250,1460,1420,470,51,13,400,,,2.0,1.4,19,48,,13,24,19,19,14,16,160,190,0.29,0.29,,,,,7.8g/cm3490lb/ft3,7.8g/cm3490lb/ft3,,,,,,,97.2,98.5,0.35,0.4,0,0.3,1.2,1.5,0,0.025,0,0.025,0,0.3,,,,,0,0.25,,,,,,,,,,,,,,,,,,,,,,,,,,,,,0.00080,0.0050,,,,,,,,,,,,
EN 1.7003 (38Cr2) Chromium Steel,190,,73,520,,,,,,,,250,1460,1420,470,46,13,410,,,2.0,1.4,19,48,,13,24,18,18,12,15,150,200,0.29,0.29,,,,,7.8g/cm3490lb/ft3,7.8g/cm3490lb/ft3,,,,,,,97.7,98.8,0.35,0.42,0,0.4,0.5,0.8,0,0.035,0,0.035,0.4,0.6,,,,,,,,,,,,,,,,,,,,,,,,,,,,,,,,,,,,,,,,,,,,,,,,
EN 1.7701 (52CrMoV4) Chromium-Molybdenum Steel,190,,73,670,,,,,,,,250,1460,1420,470,44,13,420,,,2.6,1.9,26,52,,13,24,24,22,12,20,200,480,0.29,0.29,,,,,7.8g/cm3490lb/ft3,7.8g/cm3490lb/ft3,,,,,,,96.2,97.7,0.48,0.56,0,0.4,0.7,1.1,0,0.025,0,0.025,0.9,1.2,0.15,0.3,,,,,0.1,0.2,,,,,,,,,,,,,,,,,,,,,,,,,,,,,,,,,,,,,,,,
EN 1.3519 (100CrMnSi6-6) Through-Hardening Bearing Steel,190,,72,620,,,,,,,,260,1440,1400,480,43,13,430,,,2.6,1.5,21,55,,13,25,22,21,12,18,190,220,0.29,0.29,,,,,7.8g/cm3480lb/ft3,7.8g/cm3480lb/ft3,,,,,,,95.4,96.8,0.93,1.1,0.45,0.75,1.4,1.7,0,0.025,0,0.030,1.4,1.7,0,0.1,,,0,0.3,,,0,0.050,,,,,,,,,,,,,,,,,,,,,,,,,,,0,0.0015,,,,,,,,,,
EN 1.8835 (P420ML1) Steel,190,21,73,580,440,,,360,91,310,,250,1460,1420,470,49,13,400,,,2.3,1.6,21,48,,13,24,21,20,13,17,180,180,0.29,0.29,,,,,7.8g/cm3490lb/ft3,7.8g/cm3490lb/ft3,110MJ/m3,110MJ/m3,510kJ/m3,510kJ/m3,,,96.7,99.98,0,0.16,0,0.5,0,1.7,0,0.020,0,0.0080,,,0,0.2,0,0.5,,,0,0.1,0.020,0.040,,,,,,,,,,,0,0.050,,,0,0.050,0,0.020,,,,,,,,,,,,,,,,,,,,
EN 1.8838 (S460ML) Steel,190,19,73,610,430,,,380,58,290,,250,1460,1420,470,44,13,410,,,2.6,1.7,23,50,,13,24,21,20,12,18,180,180,0.29,0.29,,,,,7.8g/cm3490lb/ft3,7.8g/cm3490lb/ft3,100MJ/m3,100MJ/m3,500kJ/m3,500kJ/m3,,,95,99.985,0,0.18,0,0.65,0,1.8,0,0.030,0,0.025,0,0.35,0,0.23,0,0.85,0,0.6,0,0.14,0.015,0.054,,,,,,,,,,,0,0.060,,,0,0.060,0,0.027,,,,,,,,,,,,,,,,,,,,
EN 1.8869 (P355QL2) Steel,190,25,73,540,360,,,350,110,260,,250,1460,1420,470,48,13,410,,,2.4,1.6,21,48,,13,24,19,19,13,16,160,160,0.29,0.29,,,,,7.9g/cm3490lb/ft3,7.9g/cm3490lb/ft3,120MJ/m3,120MJ/m3,340kJ/m3,340kJ/m3,,,96.4,100,0,0.16,0,0.4,0,1.5,0,0.020,0,0.0050,0,0.3,0,0.25,0,0.5,0,0.3,0,0.060,,,,,,,,,,,,,0,0.030,0,0.050,0,0.050,0,0.015,,,,,,,0,0.0050,,,,,,,,,,,,
EN 1.7176 (55Cr3) Chromium Steel,190,,73,670,,,,,,,,250,1450,1410,470,48,13,420,,,2.1,1.4,19,50,,13,24,24,22,13,20,200,470,0.29,0.29,,,,,7.8g/cm3490lb/ft3,7.8g/cm3490lb/ft3,,,,,,,97,98.1,0.52,0.59,0,0.4,0.7,1.0,0,0.025,0,0.025,0.7,1.0,,,,,,,,,,,,,,,,,,,,,,,,,,,,,,,,,,,,,,,,,,,,,,,,
EN 1.8896 (E355M) Steel,190,24,73,510,390,,,330,45,280,,250,1460,1420,470,49,13,400,,,2.2,1.6,21,47,,13,24,18,18,13,15,150,150,0.29,0.29,,,,,7.8g/cm3490lb/ft3,7.8g/cm3490lb/ft3,110MJ/m3,110MJ/m3,400kJ/m3,400kJ/m3,,,97,99.98,0,0.14,0,0.5,0,1.5,0,0.035,0,0.030,,,0,0.2,0,0.3,,,0,0.1,0.020,0.060,,,,,,,,,,,0,0.050,,,0,0.050,0,0.020,,,,,,,,,,,,,,,,,,,,
EN 1.8821 (P355M) Steel,190,25,73,530,390,,,340,68,280,,250,1460,1420,470,49,13,400,,,2.3,1.6,21,48,,13,24,19,19,13,16,160,160,0.29,0.29,,,,,7.8g/cm3490lb/ft3,7.8g/cm3490lb/ft3,120MJ/m3,120MJ/m3,400kJ/m3,400kJ/m3,,,96.8,99.98,0,0.14,0,0.5,0,1.6,0,0.025,0,0.010,,,0,0.2,0,0.5,,,0,0.1,0.020,0.030,,,,,,,,,,,0,0.050,,,0,0.050,0,0.015,,,,,,,,,,,,,,,,,,,,
EN 1.7338 (10CrMo5-5) Chromium-Molybdenum Steel,190,23,73,490,300,,,310,38,220,,260,1460,1420,470,40,13,430,,,3.1,1.6,21,53,,13,24,17,18,11,14,150,150,0.29,0.29,,,,,7.8g/cm3490lb/ft3,7.8g/cm3490lb/ft3,97MJ/m3,97MJ/m3,240kJ/m3,240kJ/m3,3.1,3.1,95.4,97.8,0,0.15,0.5,1.0,0.3,0.6,0,0.025,0,0.010,1.0,1.5,0.45,0.65,0,0.3,0,0.3,,,0,0.040,,,,,,,,,,,,,,,,,,,,,,,,,,,,,,,,,,,,,,
EN 1.8897 (E420M) Steel,190,20,73,560,460,,,350,46,320,,250,1460,1420,470,49,13,400,,,2.2,1.6,22,48,,13,24,20,19,13,16,170,170,0.29,0.29,,,,,7.8g/cm3490lb/ft3,7.8g/cm3490lb/ft3,110MJ/m3,110MJ/m3,550kJ/m3,550kJ/m3,,,96.8,99.98,0,0.16,0,0.5,0,1.7,0,0.035,0,0.030,,,0,0.2,0,0.3,,,0,0.12,0.020,0.060,,,,,,,,,,,0,0.050,,,0,0.050,0,0.020,,,,,,,,,,,,,,,,,,,,
EN 1.7016 (17Cr3) Chromium Steel,190,,73,450,,,,,,,,250,1460,1420,470,45,13,420,,,2.2,1.4,19,50,,13,24,16,17,12,13,130,170,0.29,0.29,,,,,7.8g/cm3490lb/ft3,7.8g/cm3490lb/ft3,,,,,,,97.3,98.6,0.14,0.2,0,0.3,0.6,0.9,0,0.025,0,0.025,0.7,1.0,,,,,0,0.25,,,,,,,,,,,,,,,,,,,,,,,,,,,,,,,,,,,,,,,,,,
EN 1.7033 (34Cr4) Chromium Steel,190,,73,500,,,,,,,,250,1460,1420,470,45,13,420,,,2.2,1.4,19,50,,13,24,18,18,12,15,150,240,0.29,0.29,,,,,7.8g/cm3490lb/ft3,7.8g/cm3490lb/ft3,,,,,,,97.1,98.2,0.3,0.37,0,0.4,0.6,0.9,0,0.035,0,0.035,0.9,1.2,,,,,,,,,,,,,,,,,,,,,,,,,,,,,,,,,,,,,,,,,,,,,,,,
EN 1.8932 (P420NH) Nickel Steel,190,20,73,600,370,,,370,,250,,250,1460,1420,470,40,13,410,,,2.5,1.7,24,50,,13,24,21,20,11,17,180,180,0.29,0.29,,,,,7.8g/cm3490lb/ft3,7.8g/cm3490lb/ft3,100MJ/m3,100MJ/m3,370kJ/m3,370kJ/m3,,,95.5,98.9,0,0.2,0.1,0.6,1.0,1.7,0,0.025,0,0.015,0,0.3,0,0.1,0,1.0,0,0.2,0,0.2,0,0.060,,,,,,,,,,,,,,,0,0.050,0,0.020,,,,,,,,,,,,,,,,,,,,
EN 1.8945 (S355J0WP) Weathering Steel,190,16,73,580,390,,,350,30,260,,250,1460,1420,470,42,13,420,,,2.5,1.5,19,51,,13,24,20,20,11,17,170,170,0.29,0.29,,,,,7.8g/cm3490lb/ft3,7.8g/cm3490lb/ft3,82MJ/m3,82MJ/m3,410kJ/m3,410kJ/m3,,,95.1,99.5,0,0.15,0,0.8,0,1.1,0.050,0.16,0,0.040,0.25,1.4,,,0,0.7,0.2,0.6,,,,,,,,,,,,,,,,,,,,,0,0.010,,,,,,,,,,,,,,,,,,,,
EN 1.5522 (22MnB4) Boron Steel,190,11,73,450,300,,,320,,210,59,250,1460,1420,470,51,13,400,,,1.9,1.4,19,47,,13,24,16,17,14,13,140,190,0.29,0.29,,,,,7.8g/cm3490lb/ft3,7.8g/cm3490lb/ft3,45,250MJ/m3,250,720kJ/m3,,,98,98.9,0.2,0.24,0,0.3,0.9,1.2,0,0.025,0,0.025,,,,,,,0,0.25,,,,,,,,,,,,,,,,,,,,,,,,,,,,,0.00080,0.0050,,,,,,,,,,,,
EN 1.8879 (P690Q) Nickel Steel,190,16,73,830,710,,,510,67,460,,260,1460,1420,470,40,13,420,,,3.7,1.9,26,54,,13,24,29,25,11,24,250,250,0.29,0.29,,,,,7.8g/cm3490lb/ft3,7.8g/cm3490lb/ft3,120MJ/m3,120MJ/m3,1320kJ/m3,1320kJ/m3,2.0,2.0,91.9,100,0,0.2,0,0.8,0,1.7,0,0.025,0,0.010,0,1.5,0,0.7,0,2.5,0,0.3,0,0.12,,,,,,,,,,,,,0,0.050,0,0.15,0,0.060,0,0.015,,,,,,,0,0.0050,,,,,,,,,,,,
EN 1.5507 (23MnB3) Boron Steel,190,,73,450,,,,,,,58,250,1460,1420,470,49,13,410,,,2.0,1.4,19,49,,13,24,16,17,13,13,140,260,0.29,0.29,,,,,7.8g/cm3490lb/ft3,7.8g/cm3490lb/ft3,,,,,,,97.8,98.7,0.21,0.25,0,0.15,0.8,1.0,0,0.015,0,0.015,0.25,0.35,,,,,0,0.25,,,0.020,0.080,,,,,,,,,,,0,0.060,,,,,,,,,,,,,0.00080,0.0050,,,,,,,,,,,,
EN 1.7243 (18CrMo4) Chromium-Molybdenum Steel,190,,73,480,,,,,,,,250,1460,1420,470,44,13,420,,,2.5,1.5,20,51,,13,24,17,17,12,14,150,170,0.29,0.29,,,,,7.8g/cm3490lb/ft3,7.8g/cm3490lb/ft3,,,,,,,96.8,98.2,0.15,0.21,0,0.4,0.6,0.9,0,0.035,0,0.035,0.9,1.2,0.15,0.25,,,0,0.25,,,,,,,,,,,,,,,,,,,,,,,,,,,,,,,,,,,,,,,,,,
EN 1.5515 (38B2) Boron Steel,190,,72,490,,,,,,,64,250,1460,1420,470,48,13,400,,,1.9,1.4,19,47,,13,24,17,18,13,14,150,170,0.29,0.29,,,,,7.8g/cm3490lb/ft3,7.8g/cm3490lb/ft3,,,,,,,97.8,98.9,0.35,0.4,0.15,0.3,0.6,0.9,0,0.025,0,0.025,0,0.3,,,,,0,0.25,,,,,,,,,,,,,,,,,,,,,,,,,,,,,0.00080,0.0050,,,,,,,,,,,,
EN 1.8515 (31CrMo12) Nitriding Steel,190,11,74,1130,940,,,680,29,580,,250,1460,1420,470,40,13,470,,,3.5,1.6,22,60,,13,24,40,31,11,33,340,340,0.29,0.29,,,,,7.8g/cm3490lb/ft3,7.8g/cm3490lb/ft3,120MJ/m3,120MJ/m3,2310kJ/m3,2310kJ/m3,4.4,4.4,94.7,96.5,0.28,0.35,0,0.4,0.4,0.7,0,0.025,0,0.035,2.8,3.3,0.3,0.5,0,0.3,,,,,,,,,,,,,,,,,,,,,,,,,,,,,,,,,,,,,,,,,,,,
EN 1.7362 (X12CrMo5) High-Chromium Steel,190,21,74,510,200,,,320,38,140,,260,1460,1420,470,40,13,510,,,4.5,1.8,23,69,,14,25,18,18,11,14,150,180,0.29,0.29,,,,,7.8g/cm3490lb/ft3,7.8g/cm3490lb/ft3,90,110MJ/m3,100,340kJ/m3,6.9,6.9,91.5,95.2,0.1,0.15,0,0.5,0.3,0.6,0,0.020,0,0.0050,4.0,6.0,0.45,0.65,0,0.3,0,0.3,,,,,,,,,,,,,,,,,,,,,0,0.012,,,,,,,,,,,,,,,,,,,,
EN 1.8819 (S275ML) Steel,190,27,73,440,270,,,280,49,200,,250,1460,1420,470,48,13,400,,,2.4,1.6,21,49,,13,24,16,16,13,13,130,130,0.29,0.29,,,,,7.8g/cm3490lb/ft3,7.8g/cm3490lb/ft3,100MJ/m3,100MJ/m3,190kJ/m3,190kJ/m3,,,95.9,99.985,0,0.15,0,0.55,0,1.6,0,0.030,0,0.025,0,0.35,0,0.13,0,0.35,0,0.6,0,0.1,0.015,0.034,,,,,,,,,,,0,0.060,,,0,0.060,0,0.017,,,,,,,,,,,,,,,,,,,,
EN 1.8825 (S420M) Steel,190,22,73,570,420,,,360,58,290,,250,1460,1420,470,44,13,410,,,2.6,1.7,23,50,,13,24,20,19,12,17,170,170,0.29,0.29,,,,,7.8g/cm3490lb/ft3,7.8g/cm3490lb/ft3,110MJ/m3,110MJ/m3,460kJ/m3,460kJ/m3,,,95.1,99.985,0,0.18,0,0.55,0,1.8,0,0.035,0,0.030,0,0.35,0,0.23,0,0.85,0,0.6,0,0.14,0.015,0.054,,,,,,,,,,,0,0.060,,,0,0.060,0,0.027,,,,,,,,,,,,,,,,,,,,
EN 1.8871 (P460QH) Nickel Steel,190,22,73,610,460,,,380,68,320,,250,1460,1420,470,39,13,410,,,2.8,1.7,22,50,,13,24,22,20,10,18,180,180,0.29,0.29,,,,,7.9g/cm3490lb/ft3,7.9g/cm3490lb/ft3,120MJ/m3,120MJ/m3,550kJ/m3,550kJ/m3,,,95.1,100,0,0.18,0,0.5,0,1.7,0,0.025,0,0.010,0,0.5,0,0.5,0,1.0,0,0.3,0,0.080,,,,,,,,,,,,,0,0.030,0,0.050,0,0.050,0,0.015,,,,,,,0,0.0050,,,,,,,,,,,,
EN 1.8893 (E730K2) Steel,190,16,73,830,720,,,510,38,470,,250,1460,1420,470,40,13,410,,,2.9,1.7,23,51,,13,24,29,25,11,24,250,250,0.29,0.29,,,,,7.8g/cm3490lb/ft3,7.8g/cm3490lb/ft3,130MJ/m3,130MJ/m3,1370kJ/m3,1370kJ/m3,,,95.6,98,0,0.2,0,0.5,1.4,1.7,0,0.025,0,0.025,0,0.3,0.3,0.45,0.3,0.7,0,0.2,0,0.12,0.020,0.060,,,,,,,,,,,0,0.050,,,0,0.050,0,0.020,,,,,,,,,,,,,,,,,,,,
EN 1.6368 (15NiCuMoNb5-6-4) Nickel Steel,190,18,73,660,460,,,410,43,310,,250,1460,1420,470,40,13,410,,,3.4,1.7,22,53,,13,24,23,21,11,20,200,210,0.29,0.29,,,,,7.9g/cm3490lb/ft3,7.9g/cm3490lb/ft3,110MJ/m3,110MJ/m3,580,650kJ/m3,,,95.1,97.2,0,0.17,0.25,0.5,0.8,1.2,0,0.025,0,0.010,0,0.3,0.25,0.5,1.0,1.3,0.5,0.8,,,0.015,0.040,,,,,,,,,,,,,,,0.015,0.045,0,0.020,,,,,,,,,,,,,,,,,,,,
Grade TDSiCrV Spring Steel,190,,80,2100,,,,,,,48,270,1440,1400,480,47,13,420,,,2.3,1.9,26,50,,13,25,75,47,13,63,630,630,0.29,0.29,,,,,7.7g/cm3480lb/ft3,7.7g/cm3480lb/ft3,,,,,,,96.1,97.8,0.5,0.7,1.2,1.7,0.4,0.9,0,0.020,0,0.020,0.5,1.0,,,,,0,0.1,0.1,0.25,,,,,,,,,,,,,,,,,,,,,,,,,,,,,,,,,,,,,,,,
EN 1.8828 (P420ML2) Steel,190,22,73,580,440,,,370,110,310,,250,1460,1420,470,49,13,400,,,2.3,1.6,21,48,,13,24,21,20,13,17,170,170,0.29,0.29,,,,,7.8g/cm3490lb/ft3,7.8g/cm3490lb/ft3,120MJ/m3,120MJ/m3,530kJ/m3,530kJ/m3,,,96.7,99.98,0,0.16,0,0.5,0,1.7,0,0.020,0,0.0050,,,0,0.2,0,0.5,,,0,0.1,0.020,0.040,,,,,,,,,,,0,0.050,,,0,0.050,0,0.020,,,,,,,,,,,,,,,,,,,,
EN 1.3505 (100Cr6) Through-Hardening Bearing Steel,190,,72,600,,,,,,,,250,1450,1410,470,45,13,430,,,2.4,1.5,20,52,,13,24,22,20,12,18,180,210,0.29,0.29,,,,,7.8g/cm3490lb/ft3,7.8g/cm3490lb/ft3,,,,,,,97.1,98.3,0.93,1.1,0.15,0.35,0.25,0.45,0,0.025,0,0.030,1.4,1.6,0,0.1,,,0,0.3,,,0,0.050,,,,,,,,,,,,,,,,,,,,,,,,,,,0,0.0015,,,,,,,,,,
EN 1.3567 (20CrMo4) Case-Hardening Bearing Steel,190,,73,500,,,,,,,,250,1460,1420,470,45,13,420,,,2.5,1.5,20,52,,13,24,18,18,12,15,150,220,0.29,0.29,,,,,7.8g/cm3490lb/ft3,7.8g/cm3490lb/ft3,,,,,,,96.8,98.4,0.17,0.23,0,0.4,0.6,0.9,0,0.025,0,0.030,0.9,1.2,0.15,0.25,,,0,0.3,,,0,0.050,,,,,,,,,,,,,,,,,,,,,,,,,,,0,0.0020,,,,,,,,,,
Grade VDC Spring Steel,190,,80,1700,,,,,,,50,250,1450,1410,470,51,13,400,,,1.9,1.4,19,47,,13,24,60,40,14,50,510,510,0.29,0.29,,,,,7.8g/cm3490lb/ft3,7.8g/cm3490lb/ft3,,,,,,,98.3,99.35,0.6,0.75,0.15,0.3,0.5,1.0,0,0.020,0,0.020,0,0.3,,,,,0,0.060,,,,,,,,,,,,,,,,,,,,,,,,,,,,,,,,,,,,,,,,,,
EN 1.3559 (20Cr3) Case-Hardening Bearing Steel,190,,73,500,,,,,,,,250,1460,1420,470,45,13,420,,,2.2,1.4,19,50,,13,24,18,18,12,15,150,180,0.29,0.29,,,,,7.8g/cm3490lb/ft3,7.8g/cm3490lb/ft3,,,,,,,97.2,98.8,0.17,0.23,0,0.4,0.6,1.0,0,0.025,0,0.030,0.6,1.0,,,,,0,0.3,,,0,0.050,,,,,,,,,,,,,,,,,,,,,,,,,,,0,0.0020,,,,,,,,,,
Grade VDCrV Spring Steel,190,,80,1730,,,,,,,51,250,1450,1410,470,49,13,410,,,2.1,1.9,26,49,,13,24,61,41,13,51,520,520,0.29,0.29,,,,,7.8g/cm3490lb/ft3,7.8g/cm3490lb/ft3,,,,,,,97.8,98.8,0.62,0.72,0.15,0.3,0.5,0.9,0,0.025,0,0.020,0.4,0.6,,,,,0,0.060,0.15,0.25,,,,,,,,,,,,,,,,,,,,,,,,,,,,,,,,,,,,,,,,
EN 1.5450 (8MoB5-4) Molybdenum Steel,190,19,73,620,460,,,380,38,310,,250,1470,1420,470,49,13,410,,,2.4,1.5,20,49,,13,24,22,20,13,18,190,190,0.29,0.29,,,,,7.9g/cm3490lb/ft3,7.9g/cm3490lb/ft3,110MJ/m3,110MJ/m3,550kJ/m3,550kJ/m3,,,97.6,98.8,0.060,0.1,0.1,0.35,0.6,0.8,0,0.025,0,0.010,0,0.2,0.4,0.5,,,0,0.3,,,0,0.060,,,,,,,,,,,0,0.060,,,,,,,,,,,,,0.0020,0.0060,,,,,,,,,,,,
EN 1.5414 (18MnMo4-5) Molybdenum Steel,190,22,73,550,350,,,350,46,250,,250,1470,1420,470,44,13,410,,,2.6,1.6,21,50,,13,24,19,19,12,16,170,180,0.29,0.29,,,,,7.9g/cm3490lb/ft3,7.9g/cm3490lb/ft3,110MJ/m3,110MJ/m3,320,370kJ/m3,,,96.4,98.7,0,0.2,0,0.4,0.9,1.5,0,0.015,0,0.0050,0,0.3,0.45,0.6,0,0.3,0,0.3,,,,,,,,,,,,,,,,,,,,,0,0.012,,,,,,,,,,,,,,,,,,,,
EN 1.6522 (20MnNiCrMo3-2) Case-Hardening Bearing Steel,190,,73,500,,,,,,,,250,1460,1420,470,39,13,410,,,2.6,1.5,20,51,,13,24,18,18,10,15,150,190,0.29,0.29,,,,,7.8g/cm3490lb/ft3,7.8g/cm3490lb/ft3,,,,,,,96.6,98.5,0.17,0.23,0,0.4,0.6,1.0,0,0.025,0,0.030,0.35,0.7,0.15,0.25,0.4,0.7,0,0.3,,,0,0.050,,,,,,,,,,,,,,,,,,,,,,,,,,,0,0.0020,,,,,,,,,,
EN 1.7160 (16MnCrB5) Chromium Steel,190,,73,470,,,,,,,,250,1460,1420,470,45,13,420,,,2.3,1.4,19,51,,13,24,17,17,12,14,140,170,0.29,0.29,,,,,7.8g/cm3490lb/ft3,7.8g/cm3490lb/ft3,,,,,,,96.8,98.1,0.14,0.19,0,0.3,1.0,1.3,0,0.025,0,0.025,0.8,1.1,,,,,0,0.25,,,,,,,,,,,,,,,,,,,,,,,,,,,,,0.00080,0.0050,,,,,,,,,,,,
EN 1.6582 (34CrNiMo6) Steel,190,,73,620,,,,,,,,250,1460,1420,470,40,13,440,,,3.6,1.7,22,56,,13,24,22,21,11,18,190,300,0.29,0.29,,,,,7.8g/cm3490lb/ft3,7.8g/cm3490lb/ft3,,,,,2.2,2.2,94.7,96.5,0.3,0.38,0,0.4,0.5,0.8,0,0.035,0,0.035,1.3,1.7,0.15,0.3,1.3,1.7,,,,,,,,,,,,,,,,,,,,,,,,,,,,,,,,,,,,,,,,,,,,
EN 1.7027 (20Cr4) Case-Hardening Bearing Steel,190,,73,490,,,,,,,,250,1460,1420,470,45,13,420,,,2.3,1.4,19,51,,13,24,17,18,12,14,150,180,0.29,0.29,,,,,7.8g/cm3490lb/ft3,7.8g/cm3490lb/ft3,,,,,,,97.1,98.5,0.17,0.23,0,0.4,0.6,0.9,0,0.025,0,0.030,0.9,1.2,,,,,0,0.3,,,0,0.050,,,,,,,,,,,,,,,,,,,,,,,,,,,0,0.0020,,,,,,,,,,
EN 1.8062 (46SiCrMo6) Steel,190,,72,660,,,,,,,,270,1440,1400,480,43,13,420,,,2.4,1.5,20,49,,13,25,24,22,12,20,200,510,0.29,0.29,,,,,7.7g/cm3480lb/ft3,7.7g/cm3480lb/ft3,,,,,,,95.9,97.1,0.42,0.5,1.3,1.7,0.5,0.8,0,0.025,0,0.025,0.5,0.8,0.2,0.3,,,,,,,,,,,,,,,,,,,,,,,,,,,,,,,,,,,,,,,,,,,,,,
EN 1.7715 (14MoV6-3) Molybdenum-Vanadium Steel,190,21,73,540,340,,,340,34,240,,250,1470,1430,470,40,13,420,,,2.9,2.2,30,52,,13,24,19,19,11,16,160,160,0.29,0.29,,,,,7.9g/cm3490lb/ft3,7.9g/cm3490lb/ft3,99MJ/m3,99MJ/m3,320kJ/m3,320kJ/m3,2.4,2.4,96.5,98.3,0.1,0.15,0.15,0.35,0.4,0.7,0,0.025,0,0.010,0.3,0.6,0.5,0.7,0,0.3,0,0.3,0.22,0.28,0,0.040,,,,,,,,,,,,,,,,,,,,,,,,,,,,,,,,,,,,,,
EN 1.5026 (56Si7) Silicon Steel,190,,72,660,,,,,,,,280,1440,1390,480,47,13,400,,,1.9,1.5,19,46,,13,25,24,22,13,20,200,480,0.29,0.29,,,,,7.7g/cm3480lb/ft3,7.7g/cm3480lb/ft3,,,,,,,96.5,97.3,0.52,0.6,1.6,2.0,0.6,0.9,0,0.025,0,0.025,,,,,,,,,,,,,,,,,,,,,,,,,,,,,,,,,,,,,,,,,,,,,,,,,,
EN 1.8935 (P460NH) Steel,190,19,73,640,490,,,400,71,330,,250,1460,1420,470,46,13,400,,,2.5,1.7,24,51,,13,24,23,21,12,19,190,190,0.29,0.29,,,,,7.8g/cm3490lb/ft3,7.8g/cm3490lb/ft3,110MJ/m3,110MJ/m3,640kJ/m3,640kJ/m3,,,95.2,98.9,0,0.2,0,0.6,1.1,1.7,0,0.025,0,0.010,0,0.3,0,0.1,0,0.8,0,0.7,0,0.2,0.020,0.050,,,,,,,,,,,0,0.030,,,0,0.050,0,0.025,,,,,,,,,,,,,,,,,,,,
EN 1.8201 (7CrWVMoNb9-6) Chromium-Tungsten Steel,190,20,74,630,450,,,390,38,310,,250,1500,1450,470,40,13,450,,,7.0,2.5,36,59,,13,24,22,20,11,18,190,190,0.29,0.29,,,,,8.0g/cm3500lb/ft3,8.0g/cm3500lb/ft3,110MJ/m3,110MJ/m3,530kJ/m3,530kJ/m3,5.7,5.7,93.6,96.2,0.040,0.1,0,0.5,0.1,0.6,0,0.030,0,0.010,1.9,2.6,0.050,0.3,,,,,0.2,0.3,0,0.030,,,,,,,,,,,0.0050,0.060,,,0.020,0.080,0,0.015,,,1.5,1.8,,,0.0010,0.0060,,,,,,,,,,,,
EN 1.8832 (P355ML1) Steel,190,25,73,530,390,,,340,90,290,,250,1460,1420,470,49,13,400,,,2.3,1.6,21,48,,13,24,19,19,13,16,160,160,0.29,0.29,,,,,7.8g/cm3490lb/ft3,7.8g/cm3490lb/ft3,120MJ/m3,120MJ/m3,410kJ/m3,410kJ/m3,,,96.8,99.98,0,0.14,0,0.5,0,1.6,0,0.020,0,0.0080,,,0,0.2,0,0.5,,,0,0.1,0.020,0.030,,,,,,,,,,,0,0.050,,,0,0.050,0,0.015,,,,,,,,,,,,,,,,,,,,
EN 1.6563 (41NiCrMo7-3-2) Steel,190,,73,620,,,,,,,,250,1460,1420,470,45,13,420,,,3.6,1.7,22,54,,13,24,22,21,12,18,,,0.29,0.29,,,,,7.9g/cm3490lb/ft3,7.9g/cm3490lb/ft3,,,,,,,94.9,96.5,0.38,0.44,0,0.3,0.6,0.9,0,0.025,0,0.025,0.7,0.9,0.15,0.3,1.7,2.0,0,0.25,,,,,,,,,,,,,,,,,,,,,,,,,,,,,,,,,,,,,,,,,,
EN 1.8965 (S355J2W) Weathering Steel,190,16,73,570,340,,,350,30,220,,250,1460,1420,470,39,13,420,,,3.0,1.8,25,52,,13,24,20,19,10,17,170,170,0.29,0.29,,,,,7.8g/cm3490lb/ft3,7.8g/cm3490lb/ft3,78MJ/m3,78MJ/m3,300kJ/m3,300kJ/m3,,,94.6,99,0,0.19,0,0.55,0.45,1.6,0,0.035,0,0.035,0.35,0.85,0,0.35,0,0.7,0.2,0.6,0,0.14,0,0.030,,,,,,,,,,,0,0.12,0,0.17,0,0.065,,,,,,,,,,,,,,,,,,,,,,
EN 1.6920 (15MnCrMoNiV5-3) Chromium Steel,190,19,73,640,420,,,400,45,290,,250,1460,1420,470,39,13,420,,,2.8,1.7,23,52,,13,24,22,21,10,19,190,190,0.29,0.29,,,,,7.9g/cm3490lb/ft3,7.9g/cm3490lb/ft3,110MJ/m3,110MJ/m3,470kJ/m3,470kJ/m3,,,95.7,98,0,0.17,0,0.4,1.0,1.5,0,0.025,0,0.015,0.5,1.0,0.2,0.35,0.3,0.7,,,0.050,0.1,,,,,,,,,,,,,,,,,,,,,,,,,,,,,,,,,,,,,,,,
EN 1.7039 (41CrS4) Chromium Steel,190,,73,530,,,,,,,,250,1460,1420,470,46,13,420,,,2.3,1.4,19,51,,13,24,19,19,12,16,,,0.29,0.29,,,,,7.8g/cm3490lb/ft3,7.8g/cm3490lb/ft3,,,,,,,96.8,98.1,0.38,0.45,0,0.3,0.6,0.9,0,0.025,0.020,0.040,0.9,1.2,,,,,0,0.25,,,,,,,,,,,,,,,,,,,,,,,,,,,,,,,,,,,,,,,,,,
EN 1.7201 (12CrMo4) Chromium-Molybdenum Steel,190,,73,430,,,,,,,,250,1460,1420,470,45,13,420,,,2.5,1.5,20,51,,13,24,15,16,12,13,130,160,0.29,0.29,,,,,7.8g/cm3490lb/ft3,7.8g/cm3490lb/ft3,,,,,,,96.9,98.3,0.1,0.15,0,0.3,0.6,0.9,0,0.025,0,0.025,0.9,1.2,0.15,0.25,,,0,0.25,,,,,,,,,,,,,,,,,,,,,,,,,,,,,,,,,,,,,,,,,,
Grade VDSiCrV Spring Steel,190,,80,2100,,,,,,,48,270,1440,1400,480,47,13,420,,,2.3,1.9,26,50,,13,25,75,47,13,63,630,630,0.29,0.29,,,,,7.7g/cm3480lb/ft3,7.7g/cm3480lb/ft3,,,,,,,96.1,97.8,0.5,0.7,1.2,1.7,0.4,0.9,0,0.020,0,0.020,0.5,1.0,,,,,0,0.060,0.1,0.25,,,,,,,,,,,,,,,,,,,,,,,,,,,,,,,,,,,,,,,,
EN 1.8516 (24CrMo13-6) Nitriding Steel,190,11,74,1100,910,,,660,28,570,,260,1460,1420,470,39,13,470,,,3.7,1.7,22,61,,13,24,39,30,10,32,330,330,0.29,0.29,,,,,7.8g/cm3490lb/ft3,7.8g/cm3490lb/ft3,120MJ/m3,120MJ/m3,2190kJ/m3,2190kJ/m3,5.2,5.2,94.6,96.1,0.2,0.27,0,0.4,0.4,0.7,0,0.025,0,0.035,3.0,3.5,0.5,0.7,,,,,,,,,,,,,,,,,,,,,,,,,,,,,,,,,,,,,,,,,,,,,,
EN 1.8967 (S355K2W) Weathering Steel,190,16,73,570,340,,,350,30,220,,250,1460,1420,470,39,13,420,,,3.0,1.8,25,52,,13,24,20,19,10,17,170,170,0.29,0.29,,,,,7.8g/cm3490lb/ft3,7.8g/cm3490lb/ft3,78MJ/m3,78MJ/m3,300kJ/m3,300kJ/m3,,,94.6,99,0,0.19,0,0.55,0.45,1.6,0,0.035,0,0.035,0.35,0.85,0,0.35,0,0.7,0.2,0.6,0,0.14,0,0.030,,,,,,,,,,,0,0.12,0,0.17,0,0.065,,,,,,,,,,,,,,,,,,,,,,
EN 1.8063 (50SiCrMo6) Steel,190,,72,670,,,,,,,,270,1440,1400,480,42,13,420,,,2.6,1.6,21,51,,13,25,24,22,11,20,200,540,0.29,0.29,,,,,7.7g/cm3480lb/ft3,7.7g/cm3480lb/ft3,,,,,,,95.2,96.4,0.46,0.54,1.4,1.8,0.7,1.0,0,0.025,0,0.025,0.8,1.1,0.2,0.35,,,,,,,,,,,,,,,,,,,,,,,,,,,,,,,,,,,,,,,,,,,,,,
EN 1.7034 (37Cr4) Chromium Steel,190,,73,510,,,,,,,,250,1460,1420,470,45,13,420,,,2.2,1.4,19,50,,13,24,18,18,12,15,150,250,0.29,0.29,,,,,7.8g/cm3490lb/ft3,7.8g/cm3490lb/ft3,,,,,,,97,98.2,0.34,0.41,0,0.4,0.6,0.9,0,0.035,0,0.035,0.9,1.2,,,,,,,,,,,,,,,,,,,,,,,,,,,,,,,,,,,,,,,,,,,,,,,,
EN 1.5537 (36MnB4) Boron Steel,190,,73,520,,,,,,,64,250,1460,1420,470,48,13,400,,,1.9,1.4,19,47,,13,24,18,18,13,15,160,180,0.29,0.29,,,,,7.8g/cm3490lb/ft3,7.8g/cm3490lb/ft3,,,,,,,97.6,98.9,0.33,0.38,0,0.3,0.8,1.1,0,0.025,0,0.025,0,0.3,,,,,0,0.25,,,,,,,,,,,,,,,,,,,,,,,,,,,,,0.00080,0.0050,,,,,,,,,,,,
EN 1.7244 (18CrMoS4) Chromium-Molybdenum Steel,190,,73,470,,,,,,,65,250,1460,1420,470,44,13,420,,,2.5,1.5,20,51,,13,24,17,17,12,14,140,180,0.29,0.29,,,,,7.8g/cm3490lb/ft3,7.8g/cm3490lb/ft3,,,,,,,96.8,98.2,0.15,0.21,0,0.3,0.6,0.9,0,0.025,0.020,0.040,0.9,1.2,0.15,0.25,,,0,0.25,,,,,,,,,,,,,,,,,,,,,,,,,,,,,,,,,,,,,,,,,,
EN 1.8159 (51CrV4) Chromium-Vanadium Steel,190,,73,660,,,,,,,,250,1460,1410,470,46,13,420,,,2.3,1.9,26,52,,13,24,23,21,13,19,200,360,0.29,0.29,,,,,7.8g/cm3490lb/ft3,7.8g/cm3490lb/ft3,,,,,,,96.4,97.8,0.47,0.55,0,0.4,0.7,1.1,0,0.035,0,0.035,0.9,1.2,,,,,,,0.1,0.25,,,,,,,,,,,,,,,,,,,,,,,,,,,,,,,,,,,,,,,,
EN 1.3555 (13MoCrNi42-16-14) High-Temperature Bearing Steel,190,,75,770,,,,,,,,260,1500,1450,460,,13,540,,,11,5.6,81,90,,14,24,27,23,,22,230,230,0.29,0.29,,,,,7.9g/cm3500lb/ft3,7.9g/cm3500lb/ft3,,,,,18,18,85.4,87.7,0.1,0.15,0.1,0.25,0.15,0.35,0,0.015,0,0.010,3.9,4.3,4.0,4.5,3.2,3.6,0,0.1,1.0,1.3,,,,,,,,,,,,,,,,,,,,,,,0,0.15,,,,,,,,,,,,,,,,
SAE-AISI 50B60 (G50601) Boron Steel,190,12,72,610,350,,,380,,240,,250,1450,1410,470,45,12,410,,,2.0,1.4,19,48,,13,24,22,20,12,20,180,190,0.29,0.29,,,,,7.8g/cm3490lb/ft3,7.8g/cm3490lb/ft3,71,100MJ/m3,330,750kJ/m3,,,97.3,98.1,0.56,0.64,0.15,0.35,0.75,1.0,0,0.035,0,0.040,0.4,0.6,,,,,,,,,,,,,,,,,,,,,,,,,,,,,,,,,,,0.00050,0.0030,,,,,,,,,,,,
SAE-AISI 6150 (G61500) Chromium-Vanadium Steel,190,15,73,630,420,,,400,,300,,250,1460,1410,470,46,12,420,,,2.3,2.0,28,51,,13,24,22,21,13,20,200,350,0.29,0.29,,,,,7.8g/cm3490lb/ft3,7.8g/cm3490lb/ft3,130,180MJ/m3,460,3590kJ/m3,,,96.7,97.7,0.48,0.53,0.15,0.35,0.7,0.9,0,0.035,0,0.040,0.8,1.1,,,,,,,0.15,0.3,,,,,,,,,,,,,,,,,,,,,,,,,,,,,,,,,,,,,,,,
"SAE-AISI 9310 (1.6657,G93106) Ni-Cr-Mo Steel",190,17,73,820,450,,,510,,300,,250,1460,1420,470,48,13,440,,,4.4,1.8,24,57,,13,24,29,25,13,24,540,610,0.29,0.29,,,240,270,7.9g/cm3490lb/ft3,7.9g/cm3490lb/ft3,120,150MJ/m3,540,860kJ/m3,,,93.8,95.2,0.080,0.13,0.2,0.35,0.45,0.65,0,0.015,0,0.012,1.0,1.4,0.080,0.15,3.0,3.5,,,,,,,,,,,,,,,,,,,,,,,,,,,,,,,,,,,,,,,,,,,,
SAE-AISI 4137 (G41370) Cr-Mo Steel,190,23,73,550,340,,,350,,240,,250,1460,1420,470,45,12,420,,,2.4,1.5,20,51,,13,24,20,19,12,18,170,170,0.29,0.29,,,,,7.8g/cm3490lb/ft3,7.8g/cm3490lb/ft3,110MJ/m3,110MJ/m3,310kJ/m3,310kJ/m3,,,96.9,97.9,0.35,0.4,0.15,0.35,0.7,0.9,0,0.035,0,0.040,0.8,1.1,0.15,0.25,,,,,,,,,,,,,,,,,,,,,,,,,,,,,,,,,,,,,,,,,,,,,,
SAE-AISI 4147 (G41470) Cr-Mo Steel,190,20,73,610,380,,,380,,260,,250,1460,1420,470,44,12,420,,,2.4,1.5,20,51,,13,24,22,20,12,20,180,180,0.29,0.29,,,,,7.8g/cm3490lb/ft3,7.8g/cm3490lb/ft3,110MJ/m3,110MJ/m3,380kJ/m3,380kJ/m3,,,96.7,97.7,0.45,0.5,0.15,0.35,0.75,1.0,0,0.035,0,0.040,0.8,1.1,0.15,0.25,,,,,,,,,,,,,,,,,,,,,,,,,,,,,,,,,,,,,,,,,,,,,,
SAE-AISI 4817 (G48170) Nickel Steel,190,23,73,560,370,,,350,,270,,250,1460,1420,470,52,13,410,,,4.3,1.8,24,53,,13,24,20,19,14,17,170,170,0.29,0.29,,,,,7.9g/cm3490lb/ft3,7.9g/cm3490lb/ft3,110MJ/m3,110MJ/m3,370kJ/m3,370kJ/m3,,,94.7,95.9,0.15,0.2,0.15,0.35,0.4,0.6,0,0.035,0,0.040,,,0.2,0.3,3.3,3.8,,,,,,,,,,,,,,,,,,,,,,,,,,,,,,,,,,,,,,,,,,,,
"SAE-AISI 4340 (SNCM439,G43400) Ni-Cr-Mo Steel",190,12,73,690,470,,,430,,330,,250,1460,1420,470,44,13,430,,,3.5,1.7,22,53,,13,24,24,22,12,20,210,360,0.29,0.29,,,,,7.8g/cm3490lb/ft3,7.8g/cm3490lb/ft3,79,170MJ/m3,590,3490kJ/m3,,,95.1,96.3,0.38,0.43,0.15,0.35,0.6,0.8,0,0.035,0,0.040,0.7,0.9,0.2,0.3,1.7,2.0,,,,,,,,,,,,,,,,,,,,,,,,,,,,,,,,,,,,,,,,,,,,
SAE-AISI 6118 (G61180) Chromium-Vanadium Steel,190,23,73,470,290,,,300,,210,,250,1460,1420,470,45,13,410,,,2.1,1.7,23,49,,13,24,17,17,12,14,140,140,0.29,0.29,,,,,7.8g/cm3490lb/ft3,7.8g/cm3490lb/ft3,93MJ/m3,93MJ/m3,220kJ/m3,220kJ/m3,,,97.8,98.6,0.16,0.21,0.15,0.35,0.5,0.7,0,0.035,0,0.040,0.5,0.7,,,,,,,0.1,0.15,,,,,,,,,,,,,,,,,,,,,,,,,,,,,,,,,,,,,,,,
"SAE-AISI 4145 (SCM445,G41450) Cr-Mo Steel",190,16,73,580,360,,,360,,240,46,250,1460,1420,470,42,13,420,,,2.4,1.5,20,51,,13,24,21,20,11,17,310,310,0.29,0.29,33,33,,,7.8g/cm3490lb/ft3,7.8g/cm3490lb/ft3,80MJ/m3,80MJ/m3,350kJ/m3,350kJ/m3,,,96.7,97.7,0.43,0.48,0.15,0.35,0.75,1.0,0,0.035,0,0.040,0.8,1.1,0.15,0.25,,,,,,,,,,,,,,,,,,,,,,,,,,,,,,,,,,,,,,,,,,,,,,
SAE-AISI 4720 (G47200) Ni-Cr-Mo Steel,190,25,73,490,350,,,310,,260,,250,1460,1420,470,39,13,410,,,2.9,1.6,21,50,,13,24,17,18,10,14,150,150,0.29,0.29,,,,,7.9g/cm3490lb/ft3,7.9g/cm3490lb/ft3,110MJ/m3,110MJ/m3,330kJ/m3,330kJ/m3,,,96.7,97.8,0.17,0.22,0.15,0.35,0.5,0.7,0,0.035,0,0.040,0.35,0.55,0.15,0.25,0.9,1.2,,,,,,,,,,,,,,,,,,,,,,,,,,,,,,,,,,,,,,,,,,,,
SAE-AISI 81B45 (G81451) Boron Steel,190,12,73,540,350,,,340,,250,,250,1460,1420,470,40,12,410,,,2.3,1.5,20,49,,13,24,19,19,11,17,160,200,0.29,0.29,,,,,7.8g/cm3490lb/ft3,7.8g/cm3490lb/ft3,77,110MJ/m3,320,840kJ/m3,,,97,98,0.43,0.48,0.15,0.35,0.75,1.0,0,0.035,0,0.040,0.35,0.55,0.080,0.15,0.2,0.4,,,,,,,,,,,,,,,,,,,,,,,,,,,,,,,0.00050,0.0030,,,,,,,,,,,,
SAE-AISI 4028 (G40280) Molybdenum Steel,190,14,73,490,260,,,310,,180,,250,1460,1420,470,49,12,400,,,2.1,1.5,19,47,,13,24,17,18,13,16,150,190,0.29,0.29,,,,,7.8g/cm3490lb/ft3,7.8g/cm3490lb/ft3,81,95MJ/m3,180,720kJ/m3,,,98.1,98.7,0.25,0.3,0.15,0.35,0.7,0.9,0,0.035,0.035,0.050,,,0.2,0.3,,,,,,,,,,,,,,,,,,,,,,,,,,,,,,,,,,,,,,,,,,,,,,
SAE-AISI 8627 (G86270) Ni-Cr-Mo Steel,190,23,73,500,330,,,320,,230,,250,1460,1420,470,38,11,410,,,2.6,1.5,20,50,,13,24,18,18,10,17,150,150,0.29,0.29,,,,,7.8g/cm3490lb/ft3,7.8g/cm3490lb/ft3,100MJ/m3,100MJ/m3,280kJ/m3,280kJ/m3,,,96.8,98,0.25,0.3,0.15,0.35,0.7,0.9,0,0.035,0,0.040,0.4,0.6,0.15,0.25,0.4,0.7,,,,,,,,,,,,,,,,,,,,,,,,,,,,,,,,,,,,,,,,,,,,
SAE-AISI 8720 (G87200) Ni-Cr-Mo Steel,190,25,73,500,330,,,320,,240,,250,1460,1420,470,39,11,410,,,2.6,1.5,20,50,,13,24,18,18,10,17,150,150,0.29,0.29,,,,,7.8g/cm3490lb/ft3,7.8g/cm3490lb/ft3,110MJ/m3,110MJ/m3,290kJ/m3,290kJ/m3,,,96.8,98,0.18,0.23,0.15,0.35,0.7,0.9,0,0.035,0,0.040,0.4,0.6,0.2,0.3,0.4,0.7,,,,,,,,,,,,,,,,,,,,,,,,,,,,,,,,,,,,,,,,,,,,
SAE-AISI 5145 (G51450) Chromium Steel,190,20,73,560,370,,,350,,250,,250,1460,1410,470,47,12,420,,,2.1,1.4,19,49,,13,24,20,19,13,17,170,170,0.29,0.29,,,,,7.8g/cm3490lb/ft3,7.8g/cm3490lb/ft3,100MJ/m3,100MJ/m3,360kJ/m3,360kJ/m3,,,97.3,98,0.43,0.48,0.15,0.35,0.7,0.9,0,0.035,0,0.040,0.7,0.9,,,,,,,,,,,,,,,,,,,,,,,,,,,,,,,,,,,,,,,,,,,,,,,,
SAE-AISI 4142 (G41420) Cr-Mo Steel,190,20,73,590,370,,,370,,250,,250,1460,1420,470,44,12,420,,,2.4,1.5,20,51,,13,24,21,20,12,19,180,180,0.29,0.29,,,,,7.8g/cm3490lb/ft3,7.8g/cm3490lb/ft3,100MJ/m3,100MJ/m3,360kJ/m3,360kJ/m3,,,96.8,97.8,0.4,0.45,0.15,0.35,0.75,1.0,0,0.035,0,0.040,0.8,1.1,0.15,0.25,,,,,,,,,,,,,,,,,,,,,,,,,,,,,,,,,,,,,,,,,,,,,,
SAE-AISI 8645 (G86450) Ni-Cr-Mo Steel,190,12,73,600,390,,,380,,280,,250,1460,1420,470,39,13,410,,,2.6,1.5,20,50,,13,24,21,20,10,18,180,200,0.29,0.29,,,,,7.8g/cm3490lb/ft3,7.8g/cm3490lb/ft3,77,120MJ/m3,420,840kJ/m3,,,96.5,97.7,0.43,0.48,0.15,0.35,0.75,1.0,0,0.035,0,0.040,0.4,0.6,0.15,0.25,0.4,0.7,,,,,,,,,,,,,,,,,,,,,,,,,,,,,,,,,,,,,,,,,,,,
SAE-AISI 9255 (G92550) Silicon Steel,190,21,72,680,390,,,430,,270,,280,1430,1390,480,46,13,400,,,2.0,1.5,20,46,,13,25,24,22,13,21,200,200,0.29,0.29,,,,,7.7g/cm3480lb/ft3,7.7g/cm3480lb/ft3,120MJ/m3,120MJ/m3,400kJ/m3,400kJ/m3,,,96.2,97,0.51,0.59,1.8,2.2,0.7,1.0,0,0.035,0,0.040,,,,,,,,,,,,,,,,,,,,,,,,,,,,,,,,,,,,,,,,,,,,,,,,,,
SAE-AISI 8615 (G86150) Ni-Cr-Mo Steel,190,25,73,480,310,,,310,,220,,250,1460,1420,470,39,13,410,,,2.6,1.5,20,50,,13,24,17,17,10,14,150,150,0.29,0.29,,,,,7.8g/cm3490lb/ft3,7.8g/cm3490lb/ft3,110MJ/m3,110MJ/m3,250kJ/m3,250kJ/m3,,,96.9,98.1,0.13,0.18,0.15,0.35,0.7,0.9,0,0.035,0,0.040,0.4,0.6,0.15,0.25,0.4,0.7,,,,,,,,,,,,,,,,,,,,,,,,,,,,,,,,,,,,,,,,,,,,
SAE-AISI 8822 (G88220) Ni-Cr-Mo Steel,190,23,73,540,370,,,340,,270,,250,1460,1420,470,38,11,420,,,2.8,1.6,21,50,,13,24,19,19,10,18,160,160,0.29,0.29,,,,,7.8g/cm3490lb/ft3,7.8g/cm3490lb/ft3,110MJ/m3,110MJ/m3,360kJ/m3,360kJ/m3,,,96.6,97.8,0.2,0.25,0.15,0.35,0.75,1.0,0,0.035,0,0.040,0.4,0.6,0.3,0.4,0.4,0.7,,,,,,,,,,,,,,,,,,,,,,,,,,,,,,,,,,,,,,,,,,,,
SAE-AISI 4718 (G47180) Ni-Cr-Mo Steel,190,24,73,510,370,,,330,,270,,250,1460,1420,470,39,11,420,,,3.0,1.6,21,51,,13,24,18,18,10,17,150,150,0.29,0.29,,,,,7.9g/cm3490lb/ft3,7.9g/cm3490lb/ft3,110MJ/m3,110MJ/m3,360kJ/m3,360kJ/m3,,,96.3,97.4,0.16,0.21,0.15,0.35,0.7,0.9,0,0.035,0,0.040,0.35,0.55,0.3,0.4,0.9,1.2,,,,,,,,,,,,,,,,,,,,,,,,,,,,,,,,,,,,,,,,,,,,
SAE-AISI 5130 (G51300) Chromium Steel,190,12,73,500,330,,,310,,230,,250,1460,1420,470,45,12,420,,,2.2,1.4,19,50,,13,24,18,18,12,16,150,190,0.29,0.29,,,,,7.8g/cm3490lb/ft3,7.8g/cm3490lb/ft3,74,98MJ/m3,290,750kJ/m3,,,97.2,98.1,0.28,0.33,0.15,0.35,0.7,0.9,0,0.035,0,0.040,0.8,1.1,,,,,,,,,,,,,,,,,,,,,,,,,,,,,,,,,,,,,,,,,,,,,,,,
SAE-AISI 8625 (G86250) Ni-Cr-Mo Steel,190,25,73,510,330,,,330,,240,,250,1460,1420,470,39,11,410,,,2.6,1.5,20,50,,13,24,18,18,10,17,150,150,0.29,0.29,,,,,7.8g/cm3490lb/ft3,7.8g/cm3490lb/ft3,110MJ/m3,110MJ/m3,300kJ/m3,300kJ/m3,,,96.8,98,0.23,0.28,0.15,0.35,0.7,0.9,0,0.035,0,0.040,0.4,0.6,0.15,0.25,0.4,0.7,,,,,,,,,,,,,,,,,,,,,,,,,,,,,,,,,,,,,,,,,,,,
SAE-AISI 8630 (G86300) Ni-Cr-Mo Steel,190,12,73,540,360,,,340,,260,,250,1460,1420,470,39,11,410,,,2.6,1.5,20,50,,13,24,19,19,10,18,160,200,0.29,0.29,,,,,7.8g/cm3490lb/ft3,7.8g/cm3490lb/ft3,78,110MJ/m3,340,840kJ/m3,,,96.8,97.9,0.28,0.33,0.15,0.35,0.7,0.9,0,0.035,0,0.040,0.4,0.6,0.15,0.25,0.4,0.7,,,,,,,,,,,,,,,,,,,,,,,,,,,,,,,,,,,,,,,,,,,,
SAE-AISI 4615 (G46150) Nickel Steel,190,27,73,480,350,,,310,,260,,250,1460,1420,470,47,12,410,,,3.2,1.6,22,50,,13,24,17,17,13,16,150,150,0.29,0.29,,,,,7.9g/cm3490lb/ft3,7.9g/cm3490lb/ft3,120MJ/m3,120MJ/m3,320kJ/m3,320kJ/m3,,,96.4,97.4,0.13,0.18,0.15,0.35,0.45,0.65,0,0.035,0,0.040,,,0.2,0.3,1.7,2.0,,,,,,,,,,,,,,,,,,,,,,,,,,,,,,,,,,,,,,,,,,,,
SAE-AISI 4037 (G40370) Molybdenum Steel,190,23,73,540,290,,,340,,210,,250,1460,1420,470,48,13,400,,,2.1,1.5,19,47,,13,24,19,19,13,16,160,160,0.29,0.29,,,,,7.8g/cm3490lb/ft3,7.8g/cm3490lb/ft3,100MJ/m3,100MJ/m3,220kJ/m3,220kJ/m3,,,98,98.6,0.35,0.4,0.15,0.35,0.7,0.9,0,0.035,0,0.040,,,0.2,0.3,,,,,,,,,,,,,,,,,,,,,,,,,,,,,,,,,,,,,,,,,,,,,,
"SAE-AISI 5140 (SCr440,G51400) Chromium Steel",190,12,73,560,290,,,360,,220,,250,1460,1420,470,45,13,420,,,2.1,1.4,19,49,,13,24,20,19,12,16,170,290,0.29,0.29,,,,,7.8g/cm3490lb/ft3,7.8g/cm3490lb/ft3,76,180MJ/m3,220,1880kJ/m3,,,97.3,98.1,0.38,0.43,0.15,0.35,0.7,0.9,0,0.035,0,0.040,0.7,0.9,,,,,,,,,,,,,,,,,,,,,,,,,,,,,,,,,,,,,,,,,,,,,,,,
SAE-AISI 8660 (G86600) Ni-Cr-Mo Steel,190,12,73,660,550,,,390,,340,,250,1450,1410,470,39,13,410,,,2.6,1.5,20,50,,13,24,23,21,10,19,200,200,0.29,0.29,,,,,7.8g/cm3490lb/ft3,7.8g/cm3490lb/ft3,73MJ/m3,73MJ/m3,800kJ/m3,800kJ/m3,,,96.4,97.6,0.56,0.64,0.15,0.35,0.75,1.0,0,0.035,0,0.040,0.4,0.6,0.15,0.25,0.4,0.7,,,,,,,,,,,,,,,,,,,,,,,,,,,,,,,,,,,,,,,,,,,,
SAE-AISI 50B44 (G50441) Boron Steel,190,22,73,570,360,,,360,,250,,250,1460,1420,470,46,13,410,,,2.0,1.4,19,48,,13,24,20,20,12,17,170,170,0.29,0.29,,,,,7.8g/cm3490lb/ft3,7.8g/cm3490lb/ft3,110MJ/m3,110MJ/m3,350kJ/m3,350kJ/m3,,,97.5,98.5,0.43,0.48,0.15,0.35,0.75,1.0,0,0.035,0,0.040,0.2,0.6,,,,,,,,,,,,,,,,,,,,,,,,,,,,,,,,,,,0.00050,0.0030,,,,,,,,,,,,
"SAE-AISI 4130 (SCM430,G41300) Cr-Mo Steel",190,13,73,530,440,,,340,,320,,250,1460,1420,470,43,13,420,,,2.4,1.5,20,50,,13,24,19,19,12,16,200,300,0.29,0.29,,,,,7.8g/cm3490lb/ft3,7.8g/cm3490lb/ft3,83,180MJ/m3,500,2550kJ/m3,,,97.3,98.2,0.28,0.33,0.15,0.35,0.4,0.6,0,0.035,0,0.040,0.8,1.1,0.15,0.25,,,,,,,,,,,,,,,,,,,,,,,,,,,,,,,,,,,,,,,,,,,,,,
SAE-AISI 8655 (G86550) Ni-Cr-Mo Steel,190,23,73,620,410,,,390,,290,,250,1460,1410,470,39,13,410,,,2.6,1.5,20,50,,13,24,22,21,10,18,190,190,0.29,0.29,,,,,7.8g/cm3490lb/ft3,7.8g/cm3490lb/ft3,130MJ/m3,130MJ/m3,440kJ/m3,440kJ/m3,,,96.4,97.6,0.51,0.59,0.15,0.35,0.75,1.0,0,0.035,0,0.040,0.4,0.6,0.15,0.25,0.4,0.7,,,,,,,,,,,,,,,,,,,,,,,,,,,,,,,,,,,,,,,,,,,,
SAE-AISI 4027 (G40270) Molybdenum Steel,190,23,73,500,260,,,320,,190,,250,1460,1420,470,49,12,400,,,2.1,1.5,19,47,,13,24,18,18,13,16,150,150,0.29,0.29,,,,,7.8g/cm3490lb/ft3,7.8g/cm3490lb/ft3,97MJ/m3,97MJ/m3,190kJ/m3,190kJ/m3,,,98.1,98.7,0.25,0.3,0.15,0.35,0.7,0.9,0,0.035,0,0.040,,,0.2,0.3,,,,,,,,,,,,,,,,,,,,,,,,,,,,,,,,,,,,,,,,,,,,,,
SAE-AISI 4621 (G46210) Nickel Steel,190,27,73,500,360,,,320,,270,,250,1460,1420,470,46,13,410,,,3.3,1.6,22,50,,13,24,18,18,12,15,150,150,0.29,0.29,,,,,7.9g/cm3490lb/ft3,7.9g/cm3490lb/ft3,120MJ/m3,120MJ/m3,340kJ/m3,340kJ/m3,,,96.1,97.1,0.18,0.23,0.15,0.35,0.7,0.9,0,0.035,0,0.040,,,0.2,0.3,1.7,2.0,,,,,,,,,,,,,,,,,,,,,,,,,,,,,,,,,,,,,,,,,,,,
SAE-AISI 8115 (G81150) Ni-Cr-Mo Steel,190,15,73,610,500,,,370,,320,,250,1460,1420,470,43,12,410,,,2.3,1.5,19,49,,13,24,21,20,12,19,180,180,0.29,0.29,,,,,7.8g/cm3490lb/ft3,7.8g/cm3490lb/ft3,86MJ/m3,86MJ/m3,660kJ/m3,660kJ/m3,,,97.4,98.4,0.13,0.18,0.15,0.35,0.7,0.9,0,0.035,0,0.040,0.3,0.5,0.080,0.15,0.2,0.4,,,,,,,,,,,,,,,,,,,,,,,,,,,,,,,,,,,,,,,,,,,,
SAE-AISI 8622 (G86220) Ni-Cr-Mo Steel,190,26,73,500,330,,,320,,240,,250,1460,1420,470,38,11,410,,,2.6,1.5,20,50,,13,24,18,18,10,17,150,150,0.29,0.29,,,,,7.8g/cm3490lb/ft3,7.8g/cm3490lb/ft3,110MJ/m3,110MJ/m3,280kJ/m3,280kJ/m3,,,96.9,98,0.2,0.25,0.15,0.35,0.7,0.9,0,0.035,0,0.040,0.4,0.6,0.15,0.25,0.4,0.7,,,,,,,,,,,,,,,,,,,,,,,,,,,,,,,,,,,,,,,,,,,,
SAE-AISI 4150 (G41500) Cr-Mo Steel,190,12,73,660,380,,,410,,260,,250,1460,1420,470,42,13,420,,,2.4,1.5,20,51,,13,24,24,22,11,19,200,380,0.29,0.29,,,,,7.8g/cm3490lb/ft3,7.8g/cm3490lb/ft3,82,180MJ/m3,380,3930kJ/m3,,,96.7,97.7,0.48,0.53,0.15,0.35,0.75,1.0,0,0.035,0,0.040,0.8,1.1,0.15,0.25,,,,,,,,,,,,,,,,,,,,,,,,,,,,,,,,,,,,,,,,,,,,,,
SAE-AISI 8642 (G86420) Ni-Cr-Mo Steel,190,23,73,580,380,,,370,,270,,250,1460,1420,470,39,13,410,,,2.6,1.5,20,50,,13,24,20,20,10,17,170,170,0.29,0.29,,,,,7.8g/cm3490lb/ft3,7.8g/cm3490lb/ft3,120MJ/m3,120MJ/m3,390kJ/m3,390kJ/m3,,,96.6,97.8,0.4,0.45,0.15,0.35,0.75,1.0,0,0.035,0,0.040,0.4,0.6,0.15,0.25,0.4,0.7,,,,,,,,,,,,,,,,,,,,,,,,,,,,,,,,,,,,,,,,,,,,
"SAE-AISI 5120 (SCr420,G51200) Chromium Steel",190,16,73,500,320,,,310,,210,,250,1460,1420,470,47,12,420,,,2.1,1.4,19,49,,13,24,18,18,13,16,150,150,0.29,0.29,,,,,7.8g/cm3490lb/ft3,7.8g/cm3490lb/ft3,71MJ/m3,71MJ/m3,280kJ/m3,280kJ/m3,,,97.6,98.3,0.17,0.22,0.15,0.35,0.7,0.9,0,0.035,0,0.040,0.7,0.9,,,,,,,,,,,,,,,,,,,,,,,,,,,,,,,,,,,,,,,,,,,,,,,,
