Repository: noobggs19092006-source/eco-material-predictor

# 🌿 Eco-Material Property Predictor

A machine-learning pipeline that predicts **10 material properties** of eco-friendly engineering plastics and alloys — no physical testing required.

**Predicted properties (Held-out Test R²):**
| Property | Unit | Polymer R² | Alloy R² |
|---|---|---|---|
| Glass Transition Temperature (Tg) | °C | **0.98** | **0.96** |
| Tensile Strength | MPa | **0.93** | **0.96** |
| Young's Modulus | GPa | **0.90** | **0.99** |
| Density | g/cm³ | **0.85** | **0.99** |
| Thermal Conductivity | W/m·K | **0.93** | **0.97** |
| Electrical Conductivity | log₁₀ S/m | **0.92** | **0.96** |
| Elongation at Break | % | **0.94** | **0.96** |

File: data/archive/iron_alloys.csv (part 6 of 12)
kwell C Hardness min,Rockwell C Hardness max,Rockwell B Hardness min,Rockwell B Hardness max,Density min,Density max,Resilience: Ultimate (Unit Rupture Work) min,Resilience: Ultimate (Unit Rupture Work) max,Resilience: Unit (Modulus of Resilience) min,Resilience: Unit (Modulus of Resilience) max,PREN (Pitting Resistance) min,PREN (Pitting Resistance) max,Iron (Fe)Fe min,Iron (Fe)Fe max,Carbon (C)C min,Carbon (C)C max,Silicon (Si)Si min,Silicon (Si)Si max,Manganese (Mn)Mn min,Manganese (Mn)Mn max,Phosphorus (P)P min,Phosphorus (P)P max,Sulfur (S)S min,Sulfur (S)S max,Chromium (Cr)Cr min,Chromium (Cr)Cr max,Molybdenum (Mo)Mo min,Molybdenum (Mo)Mo max,Nickel (Ni)Ni min,Nickel (Ni)Ni max,Copper (Cu)Cu min,Copper (Cu)Cu max,Vanadium (V)V min,Vanadium (V)V max,Aluminum (Al)Al min,Aluminum (Al)Al max,Magnesium (Mg)Mg min,Magnesium (Mg)Mg max,Selenium (Se)Se min,Selenium (Se)Se max,Tin (Sn)Sn min,Tin (Sn)Sn max,Arsenic (As)As min,Arsenic (As)As max,Residualsres. min,Residualsres. max,Titanium (Ti)Ti min,Titanium (Ti)Ti max,Zirconium (Zr)Zr min,Zirconium (Zr)Zr max,Niobium (Nb)Nb min,Niobium (Nb)Nb max,Nitrogen (N)N min,Nitrogen (N)N max,Cobalt (Co)Co min,Cobalt (Co)Co max,Tungsten (W)W min,Tungsten (W)W max,Calcium (Ca)Ca min,Calcium (Ca)Ca max,Boron (B)B min,Boron (B)B max,Oxygen (O)O min,Oxygen (O)O max,Tantalum (Ta)Ta min,Tantalum (Ta)Ta max,Cerium (Ce)Ce min,Cerium (Ce)Ce max,Lanthanum (La)La min,Lanthanum (La)La max,Zinc (Zn)Zn min,Zinc (Zn)Zn max,Lead (Pb)Pb min,Lead (Pb)Pb max
"SAE-AISI 4140 (SCM440,G41400) Cr-Mo Steel",190,11,73,690,590,,,410,,360,,250,1460,1420,470,43,13,420,,,2.4,1.5,20,51,,13,24,25,22,12,20,200,310,0.29,0.29,,,,,7.8g/cm3490lb/ft3,7.8g/cm3490lb/ft3,74,180MJ/m3,920,2590kJ/m3,,,96.8,97.8,0.38,0.43,0.15,0.35,0.75,1.0,0,0.035,0,0.040,0.8,1.1,0.15,0.25,,,,,,,,,,,,,,,,,,,,,,,,,,,,,,,,,,,,,,,,,,,,,,
SAE-AISI 4161 (G41610) Cr-Mo Steel,190,20,73,680,410,,,420,,290,,250,1460,1410,470,43,12,420,,,2.5,1.5,20,50,,13,24,24,22,12,22,200,200,0.29,0.29,,,,,7.8g/cm3490lb/ft3,7.8g/cm3490lb/ft3,120MJ/m3,120MJ/m3,460kJ/m3,460kJ/m3,,,96.7,97.6,0.56,0.64,0.15,0.35,0.75,1.0,0,0.035,0,0.040,0.7,0.9,0.25,0.35,,,,,,,,,,,,,,,,,,,,,,,,,,,,,,,,,,,,,,,,,,,,,,
SAE-AISI 94B17 (G94171) Boron Steel,190,25,73,440,270,,,280,,200,,250,1460,1420,470,39,13,410,,,2.4,1.5,20,49,,13,24,16,16,10,13,130,130,0.29,0.29,,,,,7.8g/cm3490lb/ft3,7.8g/cm3490lb/ft3,96MJ/m3,96MJ/m3,200kJ/m3,200kJ/m3,,,97.1,98.3,0.15,0.2,0.15,0.35,0.75,1.0,0,0.035,0,0.040,0.3,0.5,0.080,0.15,0.3,0.6,,,,,,,,,,,,,,,,,,,,,,,,,,,,,,,0.00050,0.0030,,,,,,,,,,,,
SAE-AISI 4118 (G41180) Cr-Mo Steel,190,23,73,500,320,,,320,,230,,250,1460,1420,470,46,13,410,,,2.3,1.5,20,49,,13,24,18,18,13,15,150,150,0.29,0.29,,,,,7.8g/cm3490lb/ft3,7.8g/cm3490lb/ft3,100MJ/m3,100MJ/m3,280kJ/m3,280kJ/m3,,,97.5,98.4,0.18,0.23,0.15,0.35,0.7,0.9,0,0.035,0,0.040,0.4,0.6,0.2,0.3,,,,,,,,,,,,,,,,,,,,,,,,,,,,,,,,,,,,,,,,,,,,,,
SAE-AISI 94B30 (G94301) Boron Steel,190,25,73,500,300,,,320,,220,,250,1460,1420,470,39,13,410,,,2.4,1.5,20,49,,13,24,18,18,10,15,150,150,0.29,0.29,,,,,7.8g/cm3490lb/ft3,7.8g/cm3490lb/ft3,110MJ/m3,110MJ/m3,250kJ/m3,250kJ/m3,,,97,98.1,0.28,0.33,0.15,0.35,0.75,1.0,0,0.035,0,0.040,0.3,0.5,0.080,0.15,0.3,0.6,,,,,,,,,,,,,,,,,,,,,,,,,,,,,,,0.00050,0.0030,,,,,,,,,,,,
SAE-AISI 5150 (G51500) Chromium Steel,190,21,73,580,350,,,360,,240,,250,1460,1410,470,49,13,420,,,2.1,1.4,19,49,,13,24,20,20,13,17,170,170,0.29,0.29,,,,,7.8g/cm3490lb/ft3,7.8g/cm3490lb/ft3,110MJ/m3,110MJ/m3,320kJ/m3,320kJ/m3,,,97.2,98,0.48,0.53,0.15,0.35,0.7,0.9,0,0.035,0,0.040,0.7,0.9,,,,,,,,,,,,,,,,,,,,,,,,,,,,,,,,,,,,,,,,,,,,,,,,
SAE-AISI 51B60 (G51601) Boron Steel,190,12,73,660,400,,,390,,280,,250,1450,1410,470,43,13,420,,,2.1,1.4,19,49,,13,24,23,22,12,19,200,200,0.29,0.29,,,,,7.8g/cm3490lb/ft3,7.8g/cm3490lb/ft3,73,120MJ/m3,420,800kJ/m3,,,97,97.8,0.56,0.64,0.15,0.35,0.75,1.0,0,0.035,0,0.040,0.7,0.9,,,,,,,,,,,,,,,,,,,,,,,,,,,,,,,,,,,0.00050,0.0030,,,,,,,,,,,,
SAE-AISI 9260 (G92600) Silicon Steel,190,21,72,660,380,,,420,,260,,280,1430,1390,480,45,13,400,,,2.0,1.5,20,46,,13,25,24,22,12,20,200,200,0.29,0.29,,,,,7.7g/cm3480lb/ft3,7.7g/cm3480lb/ft3,120MJ/m3,120MJ/m3,380kJ/m3,380kJ/m3,,,96.1,96.9,0.56,0.64,1.8,2.2,0.75,1.0,0,0.035,0,0.040,,,,,,,,,,,,,,,,,,,,,,,,,,,,,,,,,,,,,,,,,,,,,,,,,,
"SAE-AISI 4320 (SNCM420,G43200) Ni-Cr-Mo Steel",190,21,73,570,430,,,370,,320,,250,1460,1420,470,46,11,420,,,3.4,1.7,22,52,,13,24,20,19,13,19,160,240,0.29,0.29,,,,,7.9g/cm3490lb/ft3,7.9g/cm3490lb/ft3,140,150MJ/m3,480,560kJ/m3,,,95.8,97,0.17,0.22,0.15,0.35,0.45,0.65,0,0.035,0,0.040,0.4,0.6,0.2,0.3,1.7,2.0,,,,,,,,,,,,,,,,,,,,,,,,,,,,,,,,,,,,,,,,,,,,
"SAE-AISI 8640 (SNCM240,G86400) Ni-Cr-Mo Steel",190,23,73,570,380,,,360,,270,,250,1460,1420,470,39,13,410,,,2.6,1.5,20,50,,13,24,20,20,10,17,170,170,0.29,0.29,,,,,7.8g/cm3490lb/ft3,7.8g/cm3490lb/ft3,120MJ/m3,120MJ/m3,380kJ/m3,380kJ/m3,,,96.6,97.8,0.38,0.43,0.15,0.35,0.75,1.0,0,0.035,0,0.040,0.4,0.6,0.15,0.25,0.4,0.7,,,,,,,,,,,,,,,,,,,,,,,,,,,,,,,,,,,,,,,,,,,,
SAE-AISI 4042 (G40420) Molybdenum Steel,190,13,73,680,570,,,410,,360,,250,1460,1420,470,49,12,400,,,2.1,1.5,19,47,,13,24,24,22,13,22,200,200,0.29,0.29,,,,,7.8g/cm3490lb/ft3,7.8g/cm3490lb/ft3,81MJ/m3,81MJ/m3,860kJ/m3,860kJ/m3,,,97.9,98.6,0.4,0.45,0.15,0.35,0.7,0.9,0,0.035,0,0.040,,,0.2,0.3,,,,,,,,,,,,,,,,,,,,,,,,,,,,,,,,,,,,,,,,,,,,,,
SAE-AISI 4620 (G46200) Nickel Steel,190,16,73,490,350,,,320,,260,,250,1460,1420,470,47,13,410,,,3.2,1.6,22,50,,13,24,17,18,13,15,150,210,0.29,0.29,,,,,7.9g/cm3490lb/ft3,7.9g/cm3490lb/ft3,100,120MJ/m3,330,800kJ/m3,,,96.4,97.4,0.17,0.22,0.15,0.35,0.45,0.65,0,0.035,0,0.040,,,0.2,0.3,1.7,2.0,,,,,,,,,,,,,,,,,,,,,,,,,,,,,,,,,,,,,,,,,,,,
SAE-AISI 50B46 (G50461) Boron Steel,190,21,72,540,310,,,340,,220,,250,1460,1420,470,47,13,410,,,1.9,1.4,19,47,,13,24,19,19,13,16,160,160,0.29,0.29,,,,,7.8g/cm3490lb/ft3,7.8g/cm3490lb/ft3,99MJ/m3,99MJ/m3,260kJ/m3,260kJ/m3,,,97.7,98.5,0.44,0.49,0.15,0.35,0.75,1.0,0,0.035,0,0.040,0.2,0.35,,,,,,,,,,,,,,,,,,,,,,,,,,,,,,,,,,,0.00050,0.0030,,,,,,,,,,,,
SAE-AISI 4023 (G40230) Molybdenum Steel,190,23,73,440,230,,,280,,170,,250,1460,1420,470,51,12,400,,,2.1,1.5,19,47,,13,24,16,16,14,14,130,130,0.29,0.29,,,,,7.8g/cm3490lb/ft3,7.8g/cm3490lb/ft3,86MJ/m3,86MJ/m3,140kJ/m3,140kJ/m3,,,98.1,98.8,0.2,0.25,0.15,0.35,0.7,0.9,0,0.035,0,0.040,,,0.2,0.3,,,,,,,,,,,,,,,,,,,,,,,,,,,,,,,,,,,,,,,,,,,,,,
SAE-AISI 4626 (G46260) Nickel Steel,190,25,73,500,330,,,320,,240,,250,1460,1420,470,44,13,400,,,2.5,1.5,20,48,,13,24,18,18,12,15,150,150,0.29,0.29,,,,,7.8g/cm3490lb/ft3,7.8g/cm3490lb/ft3,110MJ/m3,110MJ/m3,290kJ/m3,290kJ/m3,,,97.4,98.3,0.24,0.29,0.15,0.35,0.45,0.65,0,0.035,0,0.040,,,0.15,0.25,0.7,1.0,,,,,,,,,,,,,,,,,,,,,,,,,,,,,,,,,,,,,,,,,,,,
SAE-AISI 8740 (G87400) Ni-Cr-Mo Steel,190,11,73,580,380,,,370,,270,,250,1460,1420,470,39,13,410,,,2.6,1.5,20,50,,13,24,20,20,10,17,170,200,0.29,0.29,,,,,7.8g/cm3490lb/ft3,7.8g/cm3490lb/ft3,71,120MJ/m3,390,850kJ/m3,,,96.5,97.7,0.38,0.43,0.15,0.35,0.75,1.0,0,0.035,0,0.040,0.4,0.6,0.2,0.3,0.4,0.7,,,,,,,,,,,,,,,,,,,,,,,,,,,,,,,,,,,,,,,,,,,,
SAE-AISI 5135 (G51350) Chromium Steel,190,22,73,510,340,,,320,,240,,250,1460,1420,470,45,12,420,,,2.2,1.4,19,50,,13,24,18,18,12,16,150,150,0.29,0.29,,,,,7.8g/cm3490lb/ft3,7.8g/cm3490lb/ft3,100MJ/m3,100MJ/m3,300kJ/m3,300kJ/m3,,,97.3,98.1,0.33,0.38,0.15,0.35,0.6,0.8,0,0.035,0,0.040,0.8,1.1,,,,,,,,,,,,,,,,,,,,,,,,,,,,,,,,,,,,,,,,,,,,,,,,
"SAE-AISI 4340M (300M,K44220) Silicon-Vanadium Steel",190,6.0,72,2340,1240,,60,1360,18,690,,280,1440,1400,480,38,13,430,,,3.9,1.9,26,55,,13,25,84,51,10,70,710,710,0.29,0.29,55,55,,,7.8g/cm3480lb/ft3,7.8g/cm3480lb/ft3,120MJ/m3,120MJ/m3,4120kJ/m3,4120kJ/m3,2.2,2.2,93.3,94.8,0.38,0.43,1.5,1.8,0.65,0.9,0,0.012,0,0.012,0.7,1.0,0.35,0.45,1.7,2.0,,,0.050,0.1,,,,,,,,,,,,,,,,,,,,,,,,,,,,,,,,,,,,,,,,
SAE-AISI 8617 (G86170) Ni-Cr-Mo Steel,190,25,73,470,320,,,300,,230,,250,1460,1420,470,43,12,410,,,2.6,1.5,20,50,,13,24,17,17,12,15,140,140,0.29,0.29,,,,,7.8g/cm3490lb/ft3,7.8g/cm3490lb/ft3,110MJ/m3,110MJ/m3,270kJ/m3,270kJ/m3,,,96.9,98.1,0.15,0.2,0.15,0.35,0.7,0.9,0,0.035,0,0.040,0.4,0.6,0.15,0.25,0.4,0.7,,,,,,,,,,,,,,,,,,,,,,,,,,,,,,,,,,,,,,,,,,,,
SAE-AISI 5155 (G51550) Chromium Steel,190,21,73,620,380,,,390,,260,,250,1450,1410,470,49,12,420,,,2.1,1.4,19,49,,13,24,22,21,13,20,190,190,0.29,0.29,,,,,7.8g/cm3490lb/ft3,7.8g/cm3490lb/ft3,110MJ/m3,110MJ/m3,380kJ/m3,380kJ/m3,,,97.2,97.9,0.51,0.59,0.15,0.35,0.7,0.9,0,0.035,0,0.040,0.7,0.9,,,,,,,,,,,,,,,,,,,,,,,,,,,,,,,,,,,,,,,,,,,,,,,,
SAE-AISI 52100 (G52986) Chromium Steel,190,10,72,590,360,,,370,,250,,250,1450,1410,470,47,12,430,,,2.4,1.5,20,51,,13,24,21,20,13,19,180,210,0.29,0.29,,,,,7.8g/cm3490lb/ft3,7.8g/cm3490lb/ft3,54,310MJ/m3,350,840kJ/m3,,,96.5,97.3,0.93,1.1,0.15,0.35,0.25,0.45,0,0.025,0,0.015,1.4,1.6,,,,,,,,,,,,,,,,,,,,,,,,,,,,,,,,,,,,,,,,,,,,,,,,
"SAE-AISI 8620 (SNCM220,G86200) Ni-Cr-Mo Steel",190,13,73,520,360,,,340,,270,,250,1460,1420,470,39,13,410,,,2.6,1.5,20,50,,13,24,18,18,10,15,150,210,0.29,0.29,,,,,7.8g/cm3490lb/ft3,7.8g/cm3490lb/ft3,86,150MJ/m3,340,880kJ/m3,,,96.9,98,0.18,0.23,0.15,0.35,0.7,0.9,0,0.035,0,0.040,0.4,0.6,0.15,0.25,0.4,0.7,,,,,,,,,,,,,,,,,,,,,,,,,,,,,,,,,,,,,,,,,,,,
SAE-AISI 4815 (G48150) Nickel Steel,190,23,73,550,370,,,350,,260,,250,1460,1420,470,52,12,410,,,4.3,1.8,24,53,,13,24,20,19,14,18,170,170,0.29,0.29,,,,,7.9g/cm3490lb/ft3,7.9g/cm3490lb/ft3,110MJ/m3,110MJ/m3,360kJ/m3,360kJ/m3,,,94.7,95.9,0.13,0.18,0.15,0.35,0.4,0.6,0,0.035,0,0.040,,,0.2,0.3,3.3,3.8,,,,,,,,,,,,,,,,,,,,,,,,,,,,,,,,,,,,,,,,,,,,
SAE-AISI 4024 (G40240) Molybdenum Steel,190,14,73,600,500,,,370,,320,,250,1460,1420,470,51,13,400,,,2.1,1.5,19,47,,13,24,21,20,14,18,180,180,0.29,0.29,,,,,7.8g/cm3490lb/ft3,7.8g/cm3490lb/ft3,77MJ/m3,77MJ/m3,670kJ/m3,670kJ/m3,,,98.1,98.7,0.2,0.25,0.15,0.35,0.7,0.9,0,0.035,0.035,0.050,,,0.2,0.3,,,,,,,,,,,,,,,,,,,,,,,,,,,,,,,,,,,,,,,,,,,,,,
SAE-AISI 5132 (G51320) Chromium Steel,190,22,73,510,330,,,320,,230,,250,1460,1420,470,49,12,420,,,2.2,1.4,19,50,,13,24,18,18,13,16,150,150,0.29,0.29,,,,,7.8g/cm3490lb/ft3,7.8g/cm3490lb/ft3,99MJ/m3,99MJ/m3,290kJ/m3,290kJ/m3,,,97.4,98.2,0.3,0.35,0.15,0.35,0.6,0.8,0,0.035,0,0.040,0.75,1.0,,,,,,,,,,,,,,,,,,,,,,,,,,,,,,,,,,,,,,,,,,,,,,,,
SAE-AISI 5160 (G51600) Chromium Steel,190,12,73,660,280,,,390,,180,,250,1450,1410,470,43,13,420,,,2.1,1.4,19,50,,13,24,23,22,12,19,200,340,0.29,0.29,,,,,7.8g/cm3490lb/ft3,7.8g/cm3490lb/ft3,73,160MJ/m3,200,2700kJ/m3,,,97.1,97.8,0.56,0.61,0.15,0.35,0.75,1.0,0,0.035,0,0.040,0.7,0.9,,,,,,,,,,,,,,,,,,,,,,,,,,,,,,,,,,,,,,,,,,,,,,,,
SAE-AISI 8637 (G86370) Ni-Cr-Mo Steel,190,23,73,540,360,,,340,,260,,250,1460,1420,470,38,11,410,,,2.6,1.5,20,50,,13,24,19,19,10,18,160,160,0.29,0.29,,,,,7.8g/cm3490lb/ft3,7.8g/cm3490lb/ft3,110MJ/m3,110MJ/m3,340kJ/m3,340kJ/m3,,,96.6,97.8,0.35,0.4,0.15,0.35,0.75,1.0,0,0.035,0,0.040,0.4,0.6,0.15,0.25,0.4,0.7,,,,,,,,,,,,,,,,,,,,,,,,,,,,,,,,,,,,,,,,,,,,
SAE-AISI 4419 (G44190) Molybdenum Steel,190,23,73,490,270,,,310,,190,,250,1470,1420,470,50,13,410,,,2.4,1.5,20,47,,13,24,17,18,13,14,150,150,0.29,0.29,,,,,7.9g/cm3490lb/ft3,7.9g/cm3490lb/ft3,97MJ/m3,97MJ/m3,190kJ/m3,190kJ/m3,,,98.1,98.8,0.18,0.23,0.15,0.35,0.45,0.65,0,0.035,0,0.040,,,0.45,0.6,,,,,,,,,,,,,,,,,,,,,,,,,,,,,,,,,,,,,,,,,,,,,,
SAE-AISI 9254 (G92540) Silicon-Chromium Steel,190,20,72,660,410,,,410,,280,,270,1440,1400,480,46,13,410,,,2.2,1.5,20,49,,13,25,24,22,12,20,200,200,0.29,0.29,,,,,7.7g/cm3480lb/ft3,7.7g/cm3480lb/ft3,110MJ/m3,110MJ/m3,450kJ/m3,450kJ/m3,,,96.1,97.1,0.51,0.59,1.2,1.6,0.6,0.8,0,0.035,0,0.040,0.6,0.8,,,,,,,,,,,,,,,,,,,,,,,,,,,,,,,,,,,,,,,,,,,,,,,,
SAE-AISI 5147 (G51470) Chromium Steel,190,20,73,600,360,,,370,,250,,250,1450,1410,470,46,13,420,,,2.2,1.5,19,50,,13,24,21,20,12,18,180,180,0.29,0.29,,,,,7.8g/cm3490lb/ft3,7.8g/cm3490lb/ft3,110MJ/m3,110MJ/m3,360kJ/m3,360kJ/m3,,,97,97.8,0.46,0.51,0.15,0.35,0.7,1.0,0,0.035,0,0.040,0.85,1.2,,,,,,,,,,,,,,,,,,,,,,,,,,,,,,,,,,,,,,,,,,,,,,,,
SAE-AISI 4820 (G48200) Nickel Steel,190,21,73,570,370,,,360,,260,,250,1460,1420,470,51,11,410,,,4.3,1.8,24,53,,13,24,20,19,14,19,170,170,0.29,0.29,,,,,7.9g/cm3490lb/ft3,7.9g/cm3490lb/ft3,110MJ/m3,110MJ/m3,370kJ/m3,370kJ/m3,,,94.6,95.7,0.18,0.23,0.15,0.35,0.5,0.7,0,0.035,0,0.040,,,0.2,0.3,3.3,3.8,,,,,,,,,,,,,,,,,,,,,,,,,,,,,,,,,,,,,,,,,,,,
SAE-AISI 5015 (G50150) Chromium Steel,190,27,73,430,220,,,280,,170,,250,1460,1420,470,52,13,410,,,1.9,1.4,19,47,,13,24,15,16,14,13,130,130,0.29,0.29,,,,,7.8g/cm3490lb/ft3,7.8g/cm3490lb/ft3,97MJ/m3,97MJ/m3,130kJ/m3,130kJ/m3,,,98.4,99.13,0.12,0.17,0.15,0.35,0.3,0.5,0,0.035,0,0.040,0.3,0.5,,,,,,,,,,,,,,,,,,,,,,,,,,,,,,,,,,,,,,,,,,,,,,,,
SAE-AISI 50B50 (G50501) Boron Steel,190,22,73,590,370,,,370,,260,,250,1460,1410,470,45,13,410,,,2.0,1.4,19,48,,13,24,21,20,12,17,180,180,0.29,0.29,,,,,7.8g/cm3490lb/ft3,7.8g/cm3490lb/ft3,110MJ/m3,110MJ/m3,370kJ/m3,370kJ/m3,,,97.4,98.2,0.48,0.53,0.15,0.35,0.75,1.0,0,0.035,0,0.040,0.4,0.6,,,,,,,,,,,,,,,,,,,,,,,,,,,,,,,,,,,0.00050,0.0030,,,,,,,,,,,,
SAE-AISI 4012 (G40120) Molybdenum Steel,190,23,73,420,220,,,270,,160,,250,1460,1420,470,51,13,400,,,2.1,1.5,19,47,,13,24,15,16,14,12,130,130,0.29,0.29,,,,,7.8g/cm3490lb/ft3,7.8g/cm3490lb/ft3,82MJ/m3,82MJ/m3,130kJ/m3,130kJ/m3,,,98.2,98.9,0.090,0.14,0.15,0.35,0.75,1.0,0,0.035,0,0.040,,,0.15,0.25,,,,,,,,,,,,,,,,,,,,,,,,,,,,,,,,,,,,,,,,,,,,,,
SAE-AISI 4047 (G40470) Molybdenum Steel,190,23,73,580,310,,,370,,220,,250,1460,1420,470,48,12,400,,,2.1,1.5,19,47,,13,24,20,20,13,18,170,170,0.29,0.29,,,,,7.8g/cm3490lb/ft3,7.8g/cm3490lb/ft3,110MJ/m3,110MJ/m3,260kJ/m3,260kJ/m3,,,97.9,98.5,0.45,0.5,0.15,0.35,0.7,0.9,0,0.035,0,0.040,,,0.2,0.3,,,,,,,,,,,,,,,,,,,,,,,,,,,,,,,,,,,,,,,,,,,,,,
EN 1.1147 (C17E2C) Non-Alloy Steel,190,12,73,390,280,,,280,,180,63,250,1460,1420,470,51,12,400,,,1.8,1.4,18,46,,13,24,14,15,14,12,110,140,0.29,0.29,,,,,7.8g/cm3490lb/ft3,7.8g/cm3490lb/ft3,40,73MJ/m3,210,370kJ/m3,,,98.3,99.25,0.15,0.19,0,0.3,0.6,0.9,0,0.025,0,0.025,,,,,,,0,0.25,,,,,,,,,,,,,,,,,,,,,,,,,,,,,,,,,,,,,,,,,,
EN 1.0546 (S355NL) Non-Alloy Steel,190,24,73,550,360,,,350,49,260,,250,1460,1420,470,45,12,400,,,2.5,1.7,23,50,,13,24,19,19,12,17,160,160,0.29,0.29,,,,,7.8g/cm3490lb/ft3,7.8g/cm3490lb/ft3,110MJ/m3,110MJ/m3,350kJ/m3,350kJ/m3,,,95.5,99.15,0,0.2,0,0.55,0.85,1.8,0,0.030,0,0.025,0,0.35,0,0.13,0,0.55,0,0.6,0,0.14,0,0.015,,,,,,,,,,,0,0.060,,,0,0.060,0,0.017,,,,,,,,,,,,,,,,,,,,
EN 1.0402 (C22) Non-Alloy Steel,190,24,73,460,240,,,290,,170,,250,1460,1420,470,50,12,400,,,2.1,1.4,19,47,,13,24,16,17,13,15,130,130,0.29,0.29,,,,,7.8g/cm3490lb/ft3,7.8g/cm3490lb/ft3,94MJ/m3,94MJ/m3,150kJ/m3,150kJ/m3,,,97.7,99.43,0.17,0.24,0,0.4,0.4,0.7,0,0.045,0,0.045,0,0.4,0,0.1,0,0.4,,,,,,,,,,,,,,,,,,,,,,,,,,,,,,,,,,,,,,,,,,,,
SAE-AISI 1042 (G10420) Carbon Steel,190,14,73,620,340,,,380,,230,39,250,1460,1420,470,52,12,400,,,1.8,1.4,18,46,,13,24,22,21,14,20,180,200,0.29,0.29,,,,,7.8g/cm3490lb/ft3,7.8g/cm3490lb/ft3,87,94MJ/m3,320,900kJ/m3,,,98.5,99,0.4,0.47,,,0.6,0.9,0,0.040,0,0.050,,,,,,,,,,,,,,,,,,,,,,,,,,,,,,,,,,,,,,,,,,,,,,,,,,
EN 1.0254 (P235TR1) Non-Alloy Steel,190,27,73,430,250,,,280,38,190,,250,1460,1420,470,50,12,400,,,2.1,1.5,19,47,,13,24,15,16,13,14,120,120,0.29,0.29,,,,,7.9g/cm3490lb/ft3,7.9g/cm3490lb/ft3,100MJ/m3,100MJ/m3,170kJ/m3,170kJ/m3,,,97.2,100,0,0.16,0,0.35,0,1.2,0,0.025,0,0.020,0,0.3,0,0.080,0,0.3,0,0.3,0,0.020,,,,,,,,,,,,,0,0.040,,,0,0.010,,,,,,,,,,,,,,,,,,,,,,
EN 1.0236 (E315) Non-Alloy Steel,190,23,73,490,330,,,310,,230,,250,1460,1420,470,52,12,400,,,1.8,1.4,18,46,,13,24,17,18,14,16,140,140,0.29,0.29,,,,,7.9g/cm3490lb/ft3,7.9g/cm3490lb/ft3,99MJ/m3,99MJ/m3,290kJ/m3,290kJ/m3,,,97.9,100,0,0.21,0,0.3,0,1.5,0,0.030,0,0.035,,,,,,,,,,,,,,,,,,,,,,,,,,,,,,,,,,,,,,,,,,,,,,,,,,
"ASTM A36 (SS400,S275) Structural Carbon Steel",190,22,73,480,290,,,300,,200,,250,1460,1420,470,50,11,400,,,1.8,1.4,18,44,,13,24,17,17,14,16,140,140,0.29,0.29,,,,,7.9g/cm3490lb/ft3,7.9g/cm3490lb/ft3,92MJ/m3,92MJ/m3,220kJ/m3,220kJ/m3,,,99.25,100,0,0.26,0,0.4,,,0,0.040,0,0.050,,,,,,,,,,,,,,,,,,,,,,,,,,,,,,,,,,,,,,,,,,,,,,,,,,
EN 1.0114 (S235J0) Non-Alloy Steel,190,25,73,430,220,,,270,31,160,,250,1460,1420,470,52,12,400,,,1.9,1.4,18,47,,13,24,15,16,14,13,120,120,0.29,0.29,,,,,7.9g/cm3490lb/ft3,7.9g/cm3490lb/ft3,88MJ/m3,88MJ/m3,130kJ/m3,130kJ/m3,,,97.6,100,0,0.19,,,0,1.5,0,0.040,0,0.040,,,,,,,0,0.6,,,,,,,,,,,,,,,,,,,,,0,0.014,,,,,,,,,,,,,,,,,,,,
EN 1.0107 (P195TR1) Non-Alloy Steel,190,29,73,380,210,,,250,38,160,,250,1460,1420,470,51,12,400,,,2.1,1.5,19,47,,13,24,13,15,14,12,110,110,0.29,0.29,,,,,7.9g/cm3490lb/ft3,7.9g/cm3490lb/ft3,95MJ/m3,95MJ/m3,110kJ/m3,110kJ/m3,,,97.7,100,0,0.13,0,0.35,0,0.7,0,0.025,0,0.020,0,0.3,0,0.080,0,0.3,0,0.3,0,0.020,,,,,,,,,,,,,0,0.040,,,0,0.010,,,,,,,,,,,,,,,,,,,,,,
EN 1.0487 (P275NH) Non-Alloy Steel,190,27,73,440,280,,,280,71,210,,250,1460,1420,470,49,12,400,,,2.3,1.5,20,49,,13,24,15,16,13,14,130,130,0.29,0.29,,,,,7.8g/cm3490lb/ft3,7.8g/cm3490lb/ft3,100MJ/m3,100MJ/m3,200kJ/m3,200kJ/m3,,,96.6,99.38,0,0.16,0,0.4,0.6,1.5,0,0.025,0,0.010,0,0.3,0,0.080,0,0.5,0,0.3,0,0.050,0.020,0.024,,,,,,,,,,,0,0.030,,,0,0.050,0,0.012,,,,,,,,,,,,,,,,,,,,
EN 1.1181 (C35E) Non-Alloy Steel,190,19,73,560,280,,,350,23,190,,250,1460,1420,470,42,11,400,,,2.1,1.4,19,47,,13,24,20,19,11,19,160,180,0.29,0.29,,,,,7.8g/cm3490lb/ft3,7.8g/cm3490lb/ft3,90,110MJ/m3,210,380kJ/m3,,,97.4,99.18,0.32,0.39,0,0.4,0.5,0.8,0,0.035,0,0.035,0,0.4,0,0.1,0,0.4,,,,,,,,,,,,,,,,,,,,,,,,,,,,,,,,,,,,,,,,,,,,
SAE-AISI 1080 (G10800) Carbon Steel,190,11,72,770,480,,,460,,300,28,250,1450,1410,470,51,12,400,,,1.8,1.4,19,46,,13,24,27,24,14,25,220,260,0.29,0.29,,,,,7.8g/cm3490lb/ft3,7.8g/cm3490lb/ft3,80,84MJ/m3,610,920kJ/m3,,,98.1,98.7,0.75,0.88,,,0.6,0.9,0,0.040,0,0.050,,,,,,,,,,,,,,,,,,,,,,,,,,,,,,,,,,,,,,,,,,,,,,,,,,
EN 1.0536 (E470) Non-Alloy Steel,190,18,73,710,510,,,440,,340,,250,1460,1420,470,51,12,400,,,2.1,1.7,24,49,,13,24,25,23,14,22,210,210,0.29,0.29,,,,,7.8g/cm3490lb/ft3,7.8g/cm3490lb/ft3,120MJ/m3,120MJ/m3,690kJ/m3,690kJ/m3,,,97.2,98.4,0.16,0.22,0.1,0.5,1.3,1.7,0,0.030,0,0.035,,,,,,,,,0.080,0.15,0.010,0.050,,,,,,,,,,,,,,,0,0.070,0,0.020,,,,,,,,,,,,,,,,,,,,
ASTM A372 Grade A Carbon Steel,190,22,73,500,270,,,320,,190,,250,1460,1420,470,52,12,400,,,1.8,1.4,18,45,,13,24,18,18,14,16,140,140,0.29,0.29,,,,,7.8g/cm3490lb/ft3,7.8g/cm3490lb/ft3,95MJ/m3,95MJ/m3,200kJ/m3,200kJ/m3,,,98.3,99.85,0,0.3,0.15,0.35,0,1.0,0,0.015,0,0.010,,,,,,,,,,,,,,,,,,,,,,,,,,,,,,,,,,,,,,,,,,,,,,,,,,
"SAE-AISI 1010 (S10C,G10100) Carbon Steel",190,22,73,350,190,,,230,,150,46,250,1470,1430,470,47,12,400,,,1.8,1.4,18,45,,13,24,12,14,13,11,100,110,0.29,0.29,,,,,7.9g/cm3490lb/ft3,7.9g/cm3490lb/ft3,82,93MJ/m3,100,290kJ/m3,,,99.18,99.62,0.080,0.13,,,0.3,0.6,0,0.040,0,0.050,,,,,,,,,,,,,,,,,,,,,,,,,,,,,,,,,,,,,,,,,,,,,,,,,,
EN 1.0108 (P195TR2) Non-Alloy Steel,190,29,73,380,200,,,250,38,150,,250,1460,1420,470,50,12,400,,,2.1,1.5,19,48,,13,24,13,15,13,12,110,110,0.29,0.29,,,,,7.9g/cm3490lb/ft3,7.9g/cm3490lb/ft3,94MJ/m3,94MJ/m3,110kJ/m3,110kJ/m3,,,97.5,99.98,0,0.13,0,0.35,0,0.7,0,0.025,0,0.015,0,0.3,0,0.080,0,0.3,0,0.3,0,0.020,0.020,0.2,,,,,,,,,,,0,0.040,,,0,0.010,,,,,,,,,,,,,,,,,,,,,,
EN 1.0562 (P355N) Non-Alloy Steel,190,24,73,550,370,,,350,71,270,,250,1460,1420,470,50,12,400,,,2.3,1.6,22,50,,13,24,19,19,14,17,160,160,0.29,0.29,,,,,7.8g/cm3490lb/ft3,7.8g/cm3490lb/ft3,120MJ/m3,120MJ/m3,360kJ/m3,360kJ/m3,,,96.2,98.9,0,0.18,0,0.5,1.1,1.7,0,0.025,0,0.010,0,0.3,0,0.080,0,0.5,0,0.3,0,0.1,0.020,0.024,,,,,,,,,,,0,0.030,,,0,0.050,0,0.012,,,,,,,,,,,,,,,,,,,,
ASTM A369 Grade FPB Carbon Steel,190,19,73,470,270,,,290,,180,,250,1460,1420,470,52,12,400,,,1.8,1.4,18,46,,13,24,17,17,14,15,140,140,0.29,0.29,,,,,7.8g/cm3490lb/ft3,7.8g/cm3490lb/ft3,78MJ/m3,78MJ/m3,190kJ/m3,190kJ/m3,,,98.1,99.61,0,0.3,0.1,0.5,0.29,1.1,0,0.035,0,0.035,,,,,,,,,,,,,,,,,,,,,,,,,,,,,,,,,,,,,,,,,,,,,,,,,,
EN 1.0261 (E370) Non-Alloy Steel,190,16,73,510,410,,,310,,270,,250,1460,1420,470,51,12,400,,,1.8,1.4,18,46,,13,24,18,18,14,16,150,150,0.29,0.29,,,,,7.8g/cm3490lb/ft3,7.8g/cm3490lb/ft3,76MJ/m3,76MJ/m3,460kJ/m3,460kJ/m3,,,97.6,100,0,0.21,0,0.55,0,1.6,0,0.045,0,0.045,,,,,,,,,,,,,,,,,,,,,,,,,,,,,,,,,,,,,,,,,,,,,,,,,,
SAE-AISI 1055 (G10550) Carbon Steel,190,11,72,730,400,,,440,,260,34,250,1460,1420,470,51,12,400,,,1.8,1.4,18,46,,13,24,26,23,14,23,220,220,0.29,0.29,,,,,7.8g/cm3490lb/ft3,7.8g/cm3490lb/ft3,80,85MJ/m3,440,1070kJ/m3,,,98.4,98.9,0.5,0.6,,,0.6,0.9,0,0.040,0,0.050,,,,,,,,,,,,,,,,,,,,,,,,,,,,,,,,,,,,,,,,,,,,,,,,,,
EN 1.0426 (P280GH) Non-Alloy Steel,190,25,73,520,290,,,330,42,210,,250,1460,1420,470,51,12,400,,,1.9,1.4,19,47,,13,24,18,18,14,16,150,150,0.29,0.29,,,,,7.8g/cm3490lb/ft3,7.8g/cm3490lb/ft3,110MJ/m3,110MJ/m3,230kJ/m3,230kJ/m3,,,97.9,99.02,0.080,0.2,0,0.4,0.9,1.5,0,0.025,0,0.015,,,,,,,,,,,,,,,,,,,,,,,,,,,,,,,,,,,,,,,,,,,,,,,,,,
EN 1.0528 (C30) Non-Alloy Steel,190,20,73,520,260,,,320,,180,,250,1460,1420,470,48,12,400,,,2.1,1.4,19,47,,13,24,18,18,13,16,150,150,0.29,0.29,,,,,7.8g/cm3490lb/ft3,7.8g/cm3490lb/ft3,88MJ/m3,88MJ/m3,180kJ/m3,180kJ/m3,,,97.5,99.23,0.27,0.34,0,0.4,0.5,0.8,0,0.045,0,0.045,0,0.4,0,0.1,0,0.4,,,,,,,,,,,,,,,,,,,,,,,,,,,,,,,,,,,,,,,,,,,,
EN 1.0566 (P355NL1) Non-Alloy Steel,190,24,73,550,370,,,350,79,270,,250,1460,1420,470,50,12,400,,,2.3,1.6,22,50,,13,24,19,19,14,17,160,160,0.29,0.29,,,,,7.8g/cm3490lb/ft3,7.8g/cm3490lb/ft3,120MJ/m3,120MJ/m3,360kJ/m3,360kJ/m3,,,96.2,98.9,0,0.18,0,0.5,1.1,1.7,0,0.025,0,0.0080,0,0.3,0,0.080,0,0.5,0,0.3,0,0.1,0.020,0.024,,,,,,,,,,,0,0.030,,,0,0.050,0,0.012,,,,,,,,,,,,,,,,,,,,
EN 1.0491 (S275NL) Non-Alloy Steel,190,26,73,440,270,,,280,49,200,,250,1460,1420,470,47,12,400,,,2.4,1.6,21,49,,13,24,16,16,13,14,130,130,0.29,0.29,,,,,7.8g/cm3490lb/ft3,7.8g/cm3490lb/ft3,99MJ/m3,99MJ/m3,200kJ/m3,200kJ/m3,,,96.1,99.55,0,0.18,0,0.45,0.45,1.6,0,0.030,0,0.025,0,0.35,0,0.13,0,0.35,0,0.6,0,0.070,0,0.015,,,,,,,,,,,0,0.060,,,0,0.060,0,0.017,,,,,,,,,,,,,,,,,,,,
EN 1.0434 (C17C) Non-Alloy Steel,190,12,73,390,250,,,280,,190,64,250,1460,1420,470,52,12,400,,,1.8,1.4,18,46,,13,24,14,15,14,12,110,160,0.29,0.29,,,,,7.9g/cm3490lb/ft3,7.9g/cm3490lb/ft3,39,140MJ/m3,170,540kJ/m3,,,98.8,99.18,0.15,0.19,0,0.1,0.65,0.85,0,0.025,0,0.025,,,,,,,,,,,0.020,0.060,,,,,,,,,,,,,,,,,,,,,,,,,,,,,,,,,,,,,,
ASTM A229 Oil-Tempered Spring Steel,190,14,72,1690,1100,,,1020,,710,,250,1450,1410,470,50,12,400,,,1.8,1.4,19,46,,13,24,60,40,14,54,490,550,0.29,0.29,,,,,7.8g/cm3490lb/ft3,7.8g/cm3490lb/ft3,200,230MJ/m3,3260,4080kJ/m3,,,97.5,99,0.55,0.85,0.15,0.35,0.3,1.2,0,0.040,0,0.050,,,,,,,,,,,,,,,,,,,,,,,,,,,,,,,,,,,,,,,,,,,,,,,,,,
EN 1.0070 (E360) Non-Alloy Steel,190,9.1,73,740,350,,,440,,210,,250,1470,1430,470,53,12,400,,,1.7,1.4,18,45,,13,24,26,23,14,23,210,210,0.29,0.29,,,,,7.9g/cm3490lb/ft3,7.9g/cm3490lb/ft3,56MJ/m3,56MJ/m3,320kJ/m3,320kJ/m3,,,99.876,100,,,,,,,0,0.055,0,0.055,,,,,,,,,,,,,,,,,,,,,,,,,,,,,0,0.014,,,,,,,,,,,,,,,,,,,,
SAE-AISI 1030 (G10300) Carbon Steel,190,14,73,530,300,,,330,,210,39,250,1460,1420,470,51,12,400,,,1.8,1.4,18,46,,13,24,19,18,14,17,150,160,0.29,0.29,,,,,7.8g/cm3490lb/ft3,7.8g/cm3490lb/ft3,77,100MJ/m3,230,650kJ/m3,,,98.7,99.12,0.28,0.34,,,0.6,0.9,0,0.040,0,0.050,,,,,,,,,,,,,,,,,,,,,,,,,,,,,,,,,,,,,,,,,,,,,,,,,,
EN 1.0033 (E155) Non-Alloy Steel,190,17,73,300,150,,,200,,120,,250,1470,1420,470,53,12,400,,,1.8,1.4,18,45,,13,24,10,13,14,9.4,86,96,0.29,0.29,,,,,7.9g/cm3490lb/ft3,7.9g/cm3490lb/ft3,48,83MJ/m3,63,100kJ/m3,,,98.8,100,0,0.11,0,0.35,0,0.7,0,0.045,0,0.045,,,,,,,,,,,,,,,,,,,,,,,,,,,,,,,,,,,,,,,,,,,,,,,,,,
SAE-AISI 1025 (G10250) Carbon Steel,190,17,73,450,250,,,290,,190,45,250,1460,1420,470,52,12,400,,,1.8,1.4,18,45,,13,24,16,17,14,14,130,140,0.29,0.29,,,,,7.9g/cm3490lb/ft3,7.9g/cm3490lb/ft3,80,110MJ/m3,170,470kJ/m3,,,99.03,99.48,0.22,0.28,,,0.3,0.6,0,0.040,0,0.050,,,,,,,,,,,,,,,,,,,,,,,,,,,,,,,,,,,,,,,,,,,,,,,,,,
SAE-AISI 1018 (G10180) Carbon Steel,190,17,73,430,240,,,280,,180,45,250,1460,1420,470,52,12,400,,,1.8,1.4,18,46,,13,24,15,16,14,14,130,140,0.29,0.29,,,,,7.9g/cm3490lb/ft3,7.9g/cm3490lb/ft3,75,100MJ/m3,150,430kJ/m3,,,98.8,99.25,0.15,0.2,,,0.6,0.9,0,0.040,0,0.050,,,,,,,,,,,,,,,,,,,,,,,,,,,,,,,,,,,,,,,,,,,,,,,,,,
EN 1.0453 (P265NL) Non-Alloy Steel,190,26,73,490,300,,,320,48,220,,250,1460,1420,470,49,12,400,,,2.1,1.5,20,49,,13,24,17,18,13,15,140,140,0.29,0.29,,,,,7.8g/cm3490lb/ft3,7.8g/cm3490lb/ft3,110MJ/m3,110MJ/m3,230kJ/m3,230kJ/m3,,,96.9,99.38,0,0.2,0,0.4,0.6,1.4,0,0.025,0,0.010,0,0.3,0,0.080,0,0.3,0,0.3,0,0.020,0.020,0.060,,,,,,,,,,,0,0.040,,,0,0.010,,,,,,,,,,,,,,,,,,,,,,
EN 1.0034 (E195) Non-Alloy Steel,190,9.0,73,340,180,,,220,,140,,250,1460,1420,470,53,12,400,,,1.8,1.4,18,45,,13,24,12,14,14,11,97,110,0.29,0.29,,,,,7.9g/cm3490lb/ft3,7.9g/cm3490lb/ft3,31,95MJ/m3,84,210kJ/m3,,,98.7,100,0,0.15,0,0.35,0,0.7,0,0.045,0,0.045,,,,,,,,,,,,,,,,,,,,,,,,,,,,,,,,,,,,,,,,,,,,,,,,,,
EN 1.1191 (C45E) Non-Alloy Steel,190,16,72,630,310,,,380,16,210,,250,1460,1420,470,48,12,400,,,2.1,1.4,19,47,,13,24,22,21,13,20,180,200,0.29,0.29,,,,,7.8g/cm3490lb/ft3,7.8g/cm3490lb/ft3,83,100MJ/m3,260,510kJ/m3,,,97.3,99.08,0.42,0.5,0,0.4,0.5,0.8,0,0.035,0,0.035,0,0.4,0,0.1,0,0.4,,,,,,,,,,,,,,,,,,,,,,,,,,,,,,,,,,,,,,,,,,,,
EN 1.0571 (P355QH1) Non-Alloy Steel,190,23,73,550,310,,,350,,220,,250,1460,1420,470,52,12,400,,,2.3,1.6,21,49,,13,24,19,19,14,17,160,160,0.29,0.29,,,,,7.8g/cm3490lb/ft3,7.8g/cm3490lb/ft3,110MJ/m3,110MJ/m3,260kJ/m3,260kJ/m3,,,96.5,99,0,0.2,0.1,0.5,0.9,1.7,0,0.025,0,0.015,0,0.3,0,0.080,0,0.3,0,0.2,0,0.1,0,0.060,,,,,,,,,,,,,,,0,0.050,0,0.020,,,,,,,,,,,,,,,,,,,,
SAE-AISI 1035 (G10350) Carbon Steel,190,13,73,570,300,,,360,,210,40,250,1460,1420,470,51,12,400,,,1.8,1.4,18,46,,13,24,20,19,14,18,160,180,0.29,0.29,,,,,7.8g/cm3490lb/ft3,7.8g/cm3490lb/ft3,79,99MJ/m3,250,740kJ/m3,,,98.6,99.08,0.32,0.38,,,0.6,0.9,0,0.040,0,0.050,,,,,,,,,,,,,,,,,,,,,,,,,,,,,,,,,,,,,,,,,,,,,,,,,,
EN 1.1140 (C15R) Non-Alloy Steel,190,28,73,430,230,,,280,,170,,250,1460,1420,470,51,12,400,,,1.8,1.4,18,45,,13,24,15,16,14,14,130,130,0.29,0.29,,,,,7.8g/cm3490lb/ft3,7.8g/cm3490lb/ft3,100MJ/m3,100MJ/m3,140kJ/m3,140kJ/m3,,,98.7,99.56,0.12,0.18,0,0.4,0.3,0.6,0,0.035,0.020,0.040,,,,,,,,,,,,,,,,,,,,,,,,,,,,,,,,,,,,,,,,,,,,,,,,,,
SAE-AISI 1021 (G10210) Carbon Steel,190,17,73,480,260,,,310,,190,46,250,1460,1420,470,52,12,400,,,1.8,1.4,18,46,,13,24,17,17,14,15,130,150,0.29,0.29,,,,,7.9g/cm3490lb/ft3,7.9g/cm3490lb/ft3,84,110MJ/m3,180,530kJ/m3,,,98.8,99.22,0.18,0.23,,,0.6,0.9,0,0.040,0,0.050,,,,,,,,,,,,,,,,,,,,,,,,,,,,,,,,,,,,,,,,,,,,,,,,,,
EN 1.0225 (E275) Non-Alloy Steel,190,6.7,73,440,230,,,280,,170,,250,1460,1420,470,52,12,400,,,1.8,1.4,18,46,,13,24,16,16,14,14,130,140,0.29,0.29,,,,,7.8g/cm3490lb/ft3,7.8g/cm3490lb/ft3,31,95MJ/m3,140,390kJ/m3,,,98,100,0,0.21,0,0.35,0,1.4,0,0.045,0,0.045,,,,,,,,,,,,,,,,,,,,,,,,,,,,,,,,,,,,,,,,,,,,,,,,,,
EN 1.0255 (P235TR2) Non-Alloy Steel,190,27,73,430,250,,,280,38,180,,250,1460,1420,470,40,12,400,,,2.1,1.5,19,49,,13,24,15,16,11,14,120,120,0.29,0.29,,,,,7.8g/cm3490lb/ft3,7.8g/cm3490lb/ft3,100MJ/m3,100MJ/m3,160kJ/m3,160kJ/m3,,,94.1,99.98,0,0.16,0,0.35,0,1.2,0,0.025,0,0.015,0,0.3,0,0.080,0,0.3,0,0.3,0,0.020,0.020,0.2,,,,,,,,,,,0,0.040,,,0,0.010,,,,,,,,,,,,,,,,,,,,,,
EN 1.0352 (P245GH) Non-Alloy Steel,190,27,73,470,250,,,300,33,190,,250,1460,1420,470,51,12,400,,,1.8,1.4,18,46,,13,24,17,17,14,15,140,140,0.29,0.29,,,,,7.8g/cm3490lb/ft3,7.8g/cm3490lb/ft3,110MJ/m3,110MJ/m3,170kJ/m3,170kJ/m3,,,98.1,99.42,0.080,0.2,0,0.4,0.5,1.3,0,0.025,0,0.015,,,,,,,,,,,,,,,,,,,,,,,,,,,,,,,,,,,,,,,,,,,,,,,,,,
EN 1.0540 (C50) Non-Alloy Steel,190,14,72,660,330,,,400,,210,,250,1460,1420,470,48,12,400,,,2.1,1.4,19,47,,13,24,23,22,13,21,190,190,0.29,0.29,,,,,7.8g/cm3490lb/ft3,7.8g/cm3490lb/ft3,75MJ/m3,75MJ/m3,290kJ/m3,290kJ/m3,,,97.2,98.9,0.47,0.55,0,0.4,0.6,0.9,0,0.045,0,0.045,0,0.4,0,0.1,0,0.4,,,,,,,,,,,,,,,,,,,,,,,,,,,,,,,,,,,,,,,,,,,,
EN 1.1203 (C55E) Non-Alloy Steel,190,12,72,690,340,,,420,,210,,250,1460,1420,470,48,12,400,,,2.1,1.4,19,47,,13,24,25,22,13,22,200,230,0.29,0.29,,,,,7.8g/cm3490lb/ft3,7.8g/cm3490lb/ft3,69,100MJ/m3,310,610kJ/m3,,,97.1,98.9,0.52,0.6,0,0.4,0.6,0.9,0,0.035,0,0.035,0,0.4,0,0.1,0,0.4,,,,,,,,,,,,,,,,,,,,,,,,,,,,,,,,,,,,,,,,,,,,
EN 1.0511 (C40) Non-Alloy Steel,190,17,73,590,300,,,370,,200,,250,1460,1420,470,48,12,400,,,2.1,1.4,19,47,,13,24,21,20,13,19,170,170,0.29,0.29,,,,,7.8g/cm3490lb/ft3,7.8g/cm3490lb/ft3,84MJ/m3,84MJ/m3,230kJ/m3,230kJ/m3,,,97.4,99.13,0.37,0.44,0,0.4,0.5,0.8,0,0.045,0,0.045,0,0.4,0,0.1,0,0.4,,,,,,,,,,,,,,,,,,,,,,,,,,,,,,,,,,,,,,,,,,,,
EN 1.0050 (E295) Non-Alloy Steel,190,18,73,530,280,,,330,,190,,250,1470,1430,470,53,12,400,,,1.7,1.4,18,45,,13,24,19,18,14,17,150,150,0.29,0.29,,,,,7.9g/cm3490lb/ft3,7.9g/cm3490lb/ft3,81MJ/m3,81MJ/m3,210kJ/m3,210kJ/m3,,,99.876,100,,,,,,,0,0.055,0,0.055,,,,,,,,,,,,,,,,,,,,,,,,,,,,,0,0.014,,,,,,,,,,,,,,,,,,,,
EN 1.0117 (S235J2) Non-Alloy Steel,190,25,73,430,220,,,270,31,160,,250,1460,1420,470,52,12,400,,,1.9,1.4,18,47,,13,24,15,16,14,13,120,120,0.29,0.29,,,,,7.9g/cm3490lb/ft3,7.9g/cm3490lb/ft3,88MJ/m3,88MJ/m3,130kJ/m3,130kJ/m3,,,97.6,100,0,0.19,,,0,1.5,0,0.035,0,0.035,,,,,,,0,0.6,,,,,,,,,,,,,,,,,,,,,,,,,,,,,,,,,,,,,,,,,,
"SAE-AISI 1070 (C70, 1.1520,G10700) Carbon Steel",190,10,72,640,420,,,380,,270,34,250,1460,1420,470,50,12,400,,,1.8,1.4,19,46,,13,24,23,21,14,21,190,230,0.29,0.29,,,,,7.8g/cm3490lb/ft3,7.8g/cm3490lb/ft3,59,86MJ/m3,470,850kJ/m3,,,98.3,98.8,0.65,0.75,,,0.6,0.9,0,0.040,0,0.050,,,,,,,,,,,,,,,,,,,,,,,,,,,,,,,,,,,,,,,,,,,,,,,,,,
"SAE-AISI 1095 (SUP4, 1.1274, C100S, G10950) Carbon Steel",190,10,72,680,500,,,400,,310,28,240,1450,1410,470,47,12,400,,,1.8,1.4,19,45,,13,24,24,22,13,22,200,270,0.29,0.29,,,,,7.8g/cm3490lb/ft3,7.8g/cm3490lb/ft3,63,84MJ/m3,660,930kJ/m3,,,98.4,98.8,0.9,1.0,,,0.3,0.5,0,0.040,0,0.050,,,,,,,,,,,,,,,,,,,,,,,,,,,,,,,,,,,,,,,,,,,,,,,,,,
ASTM A372 Grade D Carbon Steel,190,17,73,810,510,,,500,,340,,250,1460,1420,470,51,12,400,,,2.1,1.5,20,48,,13,24,29,25,14,26,250,250,0.29,0.29,,,,,7.8g/cm3490lb/ft3,7.8g/cm3490lb/ft3,120MJ/m3,120MJ/m3,700kJ/m3,700kJ/m3,,,97.1,97.9,0.4,0.5,0.15,0.35,1.4,1.8,0,0.015,0,0.010,,,0.17,0.27,,,,,,,,,,,,,,,,,,,,,,,,,,,,,,,,,,,,,,,,,,,,,,
EN 1.0348 (P195GH) Non-Alloy Steel,190,28,73,380,220,,,250,38,160,,250,1460,1420,470,50,12,400,,,2.1,1.5,19,48,,13,24,13,15,13,12,110,110,0.29,0.29,,,,,7.9g/cm3490lb/ft3,7.9g/cm3490lb/ft3,91MJ/m3,91MJ/m3,130kJ/m3,130kJ/m3,,,97.5,99.98,0,0.13,0,0.35,0,0.7,0,0.025,0,0.010,0,0.3,0,0.080,0,0.3,0,0.3,0,0.020,0.020,0.2,,,,,,,,,,,0,0.040,,,0,0.010,,,,,,,,,,,,,,,,,,,,,,
SAE-AISI 1016 (G10160) Carbon Steel,190,21,73,430,240,,,280,,180,45,250,1460,1420,470,52,12,400,,,1.8,1.4,18,46,,13,24,15,16,14,13,120,140,0.29,0.29,,,,,7.9g/cm3490lb/ft3,7.9g/cm3490lb/ft3,92,100MJ/m3,150,410kJ/m3,,,98.8,99.27,0.13,0.18,,,0.6,0.9,0,0.040,0,0.050,,,,,,,,,,,,,,,,,,,,,,,,,,,,,,,,,,,,,,,,,,,,,,,,,,
SAE-AISI 1074 (G10740) Carbon Steel,190,11,72,740,450,,,440,,290,34,250,1460,1420,470,50,12,400,,,1.8,1.4,19,46,,13,24,26,23,14,24,220,250,0.29,0.29,,,,,7.8g/cm3490lb/ft3,7.8g/cm3490lb/ft3,77,94MJ/m3,550,860kJ/m3,,,98.3,98.8,0.7,0.8,,,0.5,0.8,0,0.040,0,0.050,,,,,,,,,,,,,,,,,,,,,,,,,,,,,,,,,,,,,,,,,,,,,,,,,,
ASTM A227 Spring Steel,190,12,72,1720,1430,,,1030,,900,,250,1450,1410,470,52,12,400,,,1.8,1.4,19,46,,13,24,61,41,14,55,500,640,0.29,0.29,,,,,7.8g/cm3490lb/ft3,7.8g/cm3490lb/ft3,200,260MJ/m3,,,,,97.4,99.1,0.45,0.85,0.15,0.35,0.3,1.3,0,0.040,0,0.050,,,,,,,,,,,,,,,,,,,,,,,,,,,,,,,,,,,,,,,,,,,,,,,,,,
SAE-AISI 1043 (G10430) Carbon Steel,190,13,73,650,350,,,400,,230,40,250,1460,1420,470,51,12,400,,,1.8,1.4,18,46,,13,24,23,21,14,21,190,200,0.29,0.29,,,,,7.8g/cm3490lb/ft3,7.8g/cm3490lb/ft3,87,100MJ/m3,320,980kJ/m3,,,98.4,98.9,0.4,0.47,,,0.7,1.0,0,0.040,0,0.050,,,,,,,,,,,,,,,,,,,,,,,,,,,,,,,,,,,,,,,,,,,,,,,,,,
EN 1.1060 (C35RC) Non-Alloy Steel,190,,72,490,,,,,,,,250,1460,1420,470,51,12,400,,,1.8,1.4,18,46,,13,24,17,18,14,16,140,170,0.29,0.29,,,,,7.8g/cm3490lb/ft3,7.8g/cm3490lb/ft3,,,,,,,98.2,99.16,0.32,0.39,0,0.3,0.5,0.8,0,0.025,0.020,0.035,,,,,,,0,0.25,,,,,,,,,,,,,,,,,,,,,,,,,,,,,,,,,,,,,,,,,,
SAE-AISI 1084 (G10840) Carbon Steel,190,11,72,780,510,,,470,,320,28,240,1450,1410,470,51,12,400,,,1.8,1.4,19,46,,13,24,28,24,14,25,220,270,0.29,0.29,,,,,7.8g/cm3490lb/ft3,7.8g/cm3490lb/ft3,81,89MJ/m3,700,960kJ/m3,,,98.1,98.6,0.8,0.93,,,0.6,0.9,0,0.040,0,0.050,,,,,,,,,,,,,,,,,,,,,,,,,,,,,,,,,,,,,,,,,,,,,,,,,,
EN 1.0565 (P355NH) Non-Alloy Steel,190,24,73,550,360,,,350,71,260,,250,1460,1420,470,50,12,400,,,2.3,1.6,22,49,,13,24,19,19,14,17,160,160,0.29,0.29,,,,,7.8g/cm3490lb/ft3,7.8g/cm3490lb/ft3,120MJ/m3,120MJ/m3,340kJ/m3,340kJ/m3,,,96.2,99,0,0.2,0,0.5,0.9,1.7,0,0.025,0,0.015,0,0.3,0,0.080,0,0.5,0,0.3,0,0.1,0,0.060,,,,,,,,,,,0,0.030,,,0,0.050,0,0.020,,,,,,,,,,,,,,,,,,,,
SAE-AISI 1019 (G10190) Carbon Steel,190,17,73,470,250,,,300,,190,46,250,1460,1420,470,52,12,400,,,1.8,1.4,18,46,,13,24,17,17,14,15,130,140,0.29,0.29,,,,,7.9g/cm3490lb/ft3,7.9g/cm3490lb/ft3,82,110MJ/m3,160,500kJ/m3,,,98.7,99.15,0.15,0.2,,,0.7,1.0,0,0.040,0,0.050,,,,,,,,,,,,,,,,,,,,,,,,,,,,,,,,,,,,,,,,,,,,,,,,,,
EN 1.0478 (P285QH) Non-Alloy Steel,190,24,73,440,230,,,280,,170,,250,1460,1420,470,49,12,400,,,2.2,1.5,20,48,,13,24,16,16,13,14,130,130,0.29,0.29,,,,,7.8g/cm3490lb/ft3,7.8g/cm3490lb/ft3,90MJ/m3,90MJ/m3,150kJ/m3,150kJ/m3,,,96.9,99.4,0,0.18,0,0.4,0.6,1.4,0,0.025,0,0.015,0,0.3,0,0.080,0,0.3,0,0.2,0,0.050,0,0.060,,,,,,,,,,,,,,,0,0.030,0,0.020,,,,,,,,,,,,,,,,,,,,
EN 1.1121 (C10E) Non-Alloy Steel,190,28,73,400,210,,,260,,160,,250,1460,1420,470,53,12,400,,,1.8,1.4,18,45,,13,24,14,15,14,13,120,120,0.29,0.29,,,,,7.8g/cm3490lb/ft3,7.8g/cm3490lb/ft3,93MJ/m3,93MJ/m3,110kJ/m3,110kJ/m3,,,98.8,99.63,0.070,0.13,0,0.4,0.3,0.6,0,0.035,0,0.035,,,,,,,,,,,,,,,,,,,,,,,,,,,,,,,,,,,,,,,,,,,,,,,,,,
EN 1.1104 (P275NL2) Non-Alloy Steel,190,27,73,440,280,,,280,88,210,,250,1460,1420,470,49,12,400,,,2.3,1.5,20,49,,13,24,15,16,13,14,130,130,0.29,0.29,,,,,7.8g/cm3490lb/ft3,7.8g/cm3490lb/ft3,100MJ/m3,100MJ/m3,200kJ/m3,200kJ/m3,,,96.6,99.38,0,0.16,0,0.4,0.6,1.5,0,0.020,0,0.0050,0,0.3,0,0.080,0,0.5,0,0.3,0,0.050,0.020,0.024,,,,,,,,,,,0,0.030,,,0,0.050,0,0.012,,,,,,,,,,,,,,,,,,,,
EN 1.0477 (P285NH) Non-Alloy Steel,190,24,73,440,230,,,280,,170,,250,1460,1420,470,49,12,400,,,2.2,1.5,20,48,,13,24,16,16,13,14,130,130,0.29,0.29,,,,,7.8g/cm3490lb/ft3,7.8g/cm3490lb/ft3,90MJ/m3,90MJ/m3,150kJ/m3,150kJ/m3,,,96.9,99.4,0,0.18,0,0.4,0.6,1.4,0,0.025,0,0.015,0,0.3,0,0.080,0,0.3,0,0.2,0,0.050,0,0.060,,,,,,,,,,,,,,,0,0.030,0,0.020,,,,,,,,,,,,,,,,,,,,
"SAE-AISI 1086 (1.1269,G10860) Carbon Steel",190,11,72,760,480,,,450,,300,28,240,1460,1410,470,50,11,400,,,1.8,1.4,19,45,,13,24,27,24,14,26,220,260,0.29,0.29,,,,,7.8g/cm3490lb/ft3,7.8g/cm3490lb/ft3,79,84MJ/m3,610,890kJ/m3,,,98.5,98.9,0.8,0.93,,,0.3,0.5,0,0.040,0,0.050,,,,,,,,,,,,,,,,,,,,,,,,,,,,,,,,,,,,,,,,,,,,,,,,,,
ASTM A285 Carbon Steel,190,30,73,380,190,,,250,,150,,250,1470,1420,470,53,12,400,,,1.8,1.4,18,46,,13,24,13,15,14,12,110,130,0.29,0.29,,,,,7.9g/cm3490lb/ft3,7.9g/cm3490lb/ft3,110MJ/m3,110MJ/m3,94,150kJ/m3,,,,,,,,,,,,,,,,,,,,,,,,,,,,,,,,,,,,,,,,,,,,,,,,,,,,,,,,,,,,,,,,
SAE-AISI 1046 (G10460) Carbon Steel,190,14,72,660,370,,,410,,240,39,250,1460,1420,470,51,11,400,,,1.8,1.4,18,46,,13,24,23,22,14,23,190,210,0.29,0.29,,,,,7.8g/cm3490lb/ft3,7.8g/cm3490lb/ft3,91,95MJ/m3,360,990kJ/m3,,,98.4,98.9,0.43,0.5,,,0.7,1.0,0,0.040,0,0.050,,,,,,,,,,,,,,,,,,,,,,,,,,,,,,,,,,,,,,,,,,,,,,,,,,
ASTM A369 Grade FPA Carbon Steel,190,27,73,380,240,,,240,,180,,250,1460,1420,470,52,12,400,,,1.8,1.4,18,46,,13,24,13,15,14,12,110,110,0.29,0.29,,,,,7.8g/cm3490lb/ft3,7.8g/cm3490lb/ft3,89MJ/m3,89MJ/m3,150kJ/m3,150kJ/m3,,,98.3,99.63,0,0.25,0.1,0.5,0.27,0.93,0,0.035,0,0.035,,,,,,,,,,,,,,,,,,,,,,,,,,,,,,,,,,,,,,,,,,,,,,,,,,
EN 1.0234 (C15C) Non-Alloy Steel,190,12,73,350,220,,,260,,170,64,250,1460,1420,470,53,12,400,,,1.8,1.4,18,46,,13,24,12,14,14,11,100,140,0.29,0.29,,,,,7.9g/cm3490lb/ft3,7.9g/cm3490lb/ft3,36,130MJ/m3,130,440kJ/m3,,,99.02,99.5,0.13,0.17,0,0.1,0.35,0.6,0,0.025,0,0.025,,,,,,,,,,,0.020,0.060,,,,,,,,,,,,,,,,,,,,,,,,,,,,,,,,,,,,,,
SAE-AISI 1064 (G10640) Carbon Steel,190,12,72,720,470,,,430,,300,42,250,1460,1420,470,51,11,400,,,1.8,1.4,19,46,,13,24,25,23,14,25,220,220,0.29,0.29,,,,,7.8g/cm3490lb/ft3,7.8g/cm3490lb/ft3,79,81MJ/m3,600,630kJ/m3,,,98.4,98.9,0.6,0.7,,,0.5,0.8,0,0.040,0,0.050,,,,,,,,,,,,,,,,,,,,,,,,,,,,,,,,,,,,,,,,,,,,,,,,,,
EN 1.1141 (C15E) Non-Alloy Steel,190,28,73,420,220,,,280,,170,,250,1460,1420,470,51,12,400,,,1.8,1.4,18,45,,13,24,15,16,14,13,120,120,0.29,0.29,,,,,7.8g/cm3490lb/ft3,7.8g/cm3490lb/ft3,99MJ/m3,99MJ/m3,130kJ/m3,130kJ/m3,,,98.8,99.58,0.12,0.18,0,0.4,0.3,0.6,0,0.035,0,0.035,,,,,,,,,,,,,,,,,,,,,,,,,,,,,,,,,,,,,,,,,,,,,,,,,,
EN 1.1170 (28Mn6) Non-Alloy Steel,190,16,73,640,330,,,390,28,220,,250,1460,1420,470,50,12,400,,,2.1,1.5,19,49,,13,24,23,21,13,20,180,210,0.29,0.29,,,,,7.8g/cm3490lb/ft3,7.8g/cm3490lb/ft3,91,100MJ/m3,290,670kJ/m3,,,96.7,98.5,0.25,0.32,0,0.4,1.3,1.7,0,0.035,0,0.035,0,0.4,0,0.1,0,0.4,,,,,,,,,,,,,,,,,,,,,,,,,,,,,,,,,,,,,,,,,,,,
EN 1.1133 (20Mn5) Non-Alloy Steel,190,19,73,580,320,,,370,45,230,,250,1460,1420,470,49,12,400,,,2.1,1.5,19,48,,13,24,21,20,13,18,170,180,0.29,0.29,,,,,7.8g/cm3490lb/ft3,7.8g/cm3490lb/ft3,110,120MJ/m3,270,550kJ/m3,,,96.9,98.8,0.17,0.23,0,0.4,1.0,1.5,0,0.035,0,0.035,0,0.4,0,0.1,0,0.4,,,,,,,,,,,,,,,,,,,,,,,,,,,,,,,,,,,,,,,,,,,,
EN 1.0345 (P235GH) Non-Alloy Steel,190,27,73,420,230,,,270,44,170,,250,1460,1420,470,49,12,400,,,2.1,1.5,19,48,,13,24,15,16,13,13,120,120,0.29,0.29,,,,,7.9g/cm3490lb/ft3,7.9g/cm3490lb/ft3,96MJ/m3,96MJ/m3,140kJ/m3,140kJ/m3,,,97.2,99.38,0,0.16,0,0.35,0.6,1.2,0,0.025,0,0.010,0,0.3,0,0.080,0,0.3,0,0.3,0,0.020,0.020,0.024,,,,,,,,,,,0,0.030,,,0,0.020,0,0.012,,,,,,,,,,,,,,,,,,,,
EN 1.0314 (C2C) Non-Alloy Steel,190,24,73,320,190,,,200,,140,78,250,1470,1430,470,53,12,400,,,1.8,1.4,18,46,,13,24,11,13,14,10,92,120,0.29,0.29,,,,,7.9g/cm3490lb/ft3,7.9g/cm3490lb/ft3,68,87MJ/m3,95,250kJ/m3,,,99.365,99.78,0,0.030,0,0.1,0.2,0.4,0,0.020,0,0.025,,,,,,,,,,,0.020,0.060,,,,,,,,,,,,,,,,,,,,,,,,,,,,,,,,,,,,,,
EN 1.0145 (S275J2) Non-Alloy Steel,190,21,73,470,250,,,300,31,180,,250,1460,1420,470,51,12,400,,,1.9,1.4,18,47,,13,24,17,17,14,15,140,140,0.29,0.29,,,,,7.9g/cm3490lb/ft3,7.9g/cm3490lb/ft3,85MJ/m3,85MJ/m3,170kJ/m3,170kJ/m3,,,97.5,100,0,0.21,,,0,1.6,0,0.035,0,0.035,,,,,,,0,0.6,,,,,,,,,,,,,,,,,,,,,,,,,,,,,,,,,,,,,,,,,,
EN 1.0644 (E590K2) Non-Alloy Steel,190,17,73,690,570,,,420,38,380,,250,1460,1420,470,47,12,400,,,2.4,1.8,24,50,,13,24,24,22,13,22,200,200,0.29,0.29,,,,,7.8g/cm3490lb/ft3,7.8g/cm3490lb/ft3,110MJ/m3,110MJ/m3,870kJ/m3,870kJ/m3,,,96.1,98.4,0.16,0.22,0.1,0.5,1.3,1.7,0,0.030,0,0.035,0,0.3,0,0.080,0,0.4,0,0.3,0.080,0.15,0.010,0.050,,,,,,,,,,,0,0.050,,,0,0.070,0,0.020,,,,,,,,,,,,,,,,,,,,
EN 1.0601 (C60) Non-Alloy Steel,190,11,72,730,350,,,430,,220,,250,1460,1410,470,48,12,400,,,2.1,1.5,19,47,,13,24,26,23,13,23,210,210,0.29,0.29,,,,,7.8g/cm3490lb/ft3,7.8g/cm3490lb/ft3,65MJ/m3,65MJ/m3,330kJ/m3,330kJ/m3,,,97.1,98.8,0.57,0.65,0,0.4,0.6,0.9,0,0.045,0,0.045,0,0.4,0,0.1,0,0.4,,,,,,,,,,,,,,,,,,,,,,,,,,,,,,,,,,,,,,,,,,,,
SAE-AISI 1044 (G10440) Carbon Steel,190,18,72,620,340,,,380,,230,46,250,1460,1420,470,51,12,400,,,1.8,1.4,18,45,,13,24,22,21,14,20,180,180,0.29,0.29,,,,,7.8g/cm3490lb/ft3,7.8g/cm3490lb/ft3,94MJ/m3,94MJ/m3,320kJ/m3,320kJ/m3,,,98.8,99.27,0.43,0.5,,,0.3,0.6,0,0.040,0,0.050,,,,,,,,,,,,,,,,,,,,,,,,,,,,,,,,,,,,,,,,,,,,,,,,,,
EN 1.0213 (C8C) Non-Alloy Steel,190,12,73,320,220,,,230,,160,72,250,1470,1430,470,53,12,400,,,1.8,1.4,18,46,,13,24,11,13,14,10,92,120,0.29,0.29,,,,,7.9g/cm3490lb/ft3,7.9g/cm3490lb/ft3,33,98MJ/m3,120,300kJ/m3,,,99.245,99.67,0.060,0.1,0,0.1,0.25,0.45,0,0.020,0,0.025,,,,,,,,,,,0.020,0.060,,,,,,,,,,,,,,,,,,,,,,,,,,,,,,,,,,,,,,
SAE-AISI 1017 (G10170) Carbon Steel,190,20,73,420,220,,,280,,170,46,250,1470,1420,470,53,12,400,,,1.8,1.4,18,45,,13,24,15,16,14,13,120,130,0.29,0.29,,,,,7.9g/cm3490lb/ft3,7.9g/cm3490lb/ft3,88,110MJ/m3,130,400kJ/m3,,,99.11,99.55,0.15,0.2,,,0.3,0.6,0,0.040,0,0.050,,,,,,,,,,,,,,,,,,,,,,,,,,,,,,,,,,,,,,,,,,,,,,,,,,
EN 1.0471 (20MnNb6) Non-Alloy Steel,190,23,73,580,380,,,360,38,270,,250,1460,1420,470,52,12,400,,,2.2,1.5,20,48,,13,24,20,20,14,18,170,170,0.29,0.29,,,,,7.8g/cm3490lb/ft3,7.8g/cm3490lb/ft3,120MJ/m3,120MJ/m3,390kJ/m3,390kJ/m3,,,97.4,98.8,0,0.22,0.15,0.35,1.0,1.5,0,0.025,0,0.010,,,,,,,0,0.3,,,0,0.060,,,,,,,,,,,,,,,0.015,0.1,,,,,,,,,,,,,,,,,,,,,,
SAE-AISI 1049 (G10490) Carbon Steel,190,11,72,680,370,,,420,,250,34,250,1460,1420,470,51,12,400,,,1.8,1.4,18,46,,13,24,24,22,14,22,200,220,0.29,0.29,,,,,7.8g/cm3490lb/ft3,7.8g/cm3490lb/ft3,75,99MJ/m3,370,1090kJ/m3,,,98.5,98.9,0.46,0.53,,,0.6,0.9,0,0.040,0,0.050,,,,,,,,,,,,,,,,,,,,,,,,,,,,,,,,,,,,,,,,,,,,,,,,,,
EN 1.0535 (C55) Non-Alloy Steel,190,12,72,690,340,,,420,,210,,250,1460,1410,470,48,12,400,,,2.1,1.4,19,47,,13,24,25,22,13,22,200,200,0.29,0.29,,,,,7.8g/cm3490lb/ft3,7.8g/cm3490lb/ft3,69MJ/m3,69MJ/m3,310kJ/m3,310kJ/m3,,,97.1,98.9,0.52,0.6,0,0.4,0.6,0.9,0,0.045,0,0.045,0,0.4,0,0.1,0,0.4,,,,,,,,,,,,,,,,,,,,,,,,,,,,,,,,,,,,,,,,,,,,
EN 1.0038 (S235JR) Non-Alloy Steel,190,23,73,380,200,,,240,28,140,,250,1460,1420,470,49,12,400,,,2.1,1.4,19,48,,13,24,13,15,13,12,110,120,0.29,0.29,,,,,7.8g/cm3490lb/ft3,7.8g/cm3490lb/ft3,72,88MJ/m3,110,130kJ/m3,,,97.1,100,0,0.23,0,0.55,0,1.5,0,0.045,0,0.045,0,0.3,0,0.080,0,0.3,0,0.6,,,,,,,,,,,,,,,,,,,,,0,0.014,,,,,,,,,,,,,,,,,,,,
SAE-AISI 1037 (G10370) Carbon Steel,190,14,73,580,320,,,360,,220,40,250,1460,1420,470,51,12,400,,,1.8,1.4,18,46,,13,24,20,20,14,18,160,190,0.29,0.29,,,,,7.8g/cm3490lb/ft3,7.8g/cm3490lb/ft3,83,100MJ/m3,270,780kJ/m3,,,98.5,99,0.32,0.38,,,0.7,1.0,0,0.040,0,0.050,,,,,,,,,,,,,,,,,,,,,,,,,,,,,,,,,,,,,,,,,,,,,,,,,,
EN 1.0553 (S355J0) Non-Alloy Steel,190,20,73,530,330,,,330,31,230,,250,1460,1420,470,51,12,400,,,1.9,1.4,19,47,,13,24,19,18,14,17,150,150,0.29,0.29,,,,,7.8g/cm3490lb/ft3,7.8g/cm3490lb/ft3,93MJ/m3,93MJ/m3,290kJ/m3,290kJ/m3,,,96.8,100,0,0.24,0,0.6,0,1.7,0,0.040,0,0.040,,,,,,,0,0.6,,,,,,,,,,,,,,,,,,,,,0,0.014,,,,,,,,,,,,,,,,,,,,
