Repository: noobggs19092006-source/eco-material-predictor

# 🌿 Eco-Material Property Predictor

A machine-learning pipeline that predicts **10 material properties** of eco-friendly engineering plastics and alloys — no physical testing required.

**Predicted properties (Held-out Test R²):**
| Property | Unit | Polymer R² | Alloy R² |
|---|---|---|---|
| Glass Transition Temperature (Tg) | °C | **0.98** | **0.96** |
| Tensile Strength | MPa | **0.93** | **0.96** |
| Young's Modulus | GPa | **0.90** | **0.99** |
| Density | g/cm³ | **0.85** | **0.99** |
| Thermal Conductivity | W/m·K | **0.93** | **0.97** |
| Electrical Conductivity | log₁₀ S/m | **0.92** | **0.96** |
| Elongation at Break | % | **0.94** | **0.96** |

File: data/archive/iron_alloys.csv (part 7 of 12)
kwell C Hardness min,Rockwell C Hardness max,Rockwell B Hardness min,Rockwell B Hardness max,Density min,Density max,Resilience: Ultimate (Unit Rupture Work) min,Resilience: Ultimate (Unit Rupture Work) max,Resilience: Unit (Modulus of Resilience) min,Resilience: Unit (Modulus of Resilience) max,PREN (Pitting Resistance) min,PREN (Pitting Resistance) max,Iron (Fe)Fe min,Iron (Fe)Fe max,Carbon (C)C min,Carbon (C)C max,Silicon (Si)Si min,Silicon (Si)Si max,Manganese (Mn)Mn min,Manganese (Mn)Mn max,Phosphorus (P)P min,Phosphorus (P)P max,Sulfur (S)S min,Sulfur (S)S max,Chromium (Cr)Cr min,Chromium (Cr)Cr max,Molybdenum (Mo)Mo min,Molybdenum (Mo)Mo max,Nickel (Ni)Ni min,Nickel (Ni)Ni max,Copper (Cu)Cu min,Copper (Cu)Cu max,Vanadium (V)V min,Vanadium (V)V max,Aluminum (Al)Al min,Aluminum (Al)Al max,Magnesium (Mg)Mg min,Magnesium (Mg)Mg max,Selenium (Se)Se min,Selenium (Se)Se max,Tin (Sn)Sn min,Tin (Sn)Sn max,Arsenic (As)As min,Arsenic (As)As max,Residualsres. min,Residualsres. max,Titanium (Ti)Ti min,Titanium (Ti)Ti max,Zirconium (Zr)Zr min,Zirconium (Zr)Zr max,Niobium (Nb)Nb min,Niobium (Nb)Nb max,Nitrogen (N)N min,Nitrogen (N)N max,Cobalt (Co)Co min,Cobalt (Co)Co max,Tungsten (W)W min,Tungsten (W)W max,Calcium (Ca)Ca min,Calcium (Ca)Ca max,Boron (B)B min,Boron (B)B max,Oxygen (O)O min,Oxygen (O)O max,Tantalum (Ta)Ta min,Tantalum (Ta)Ta max,Cerium (Ce)Ce min,Cerium (Ce)Ce max,Lanthanum (La)La min,Lanthanum (La)La max,Zinc (Zn)Zn min,Zinc (Zn)Zn max,Lead (Pb)Pb min,Lead (Pb)Pb max
EN 1.1244 (70Mn4) Induction-Hardening Bearing Steel,190,,72,730,,,,,,,,250,1450,1410,470,51,12,400,,,1.9,1.4,19,47,,13,24,26,23,14,23,210,220,0.29,0.29,,,,,7.8g/cm3490lb/ft3,7.8g/cm3490lb/ft3,,,,,,,98.1,99.2,0.65,0.75,0,0.4,0.8,1.1,0,0.025,0,0.030,,,,,,,0,0.3,,,0,0.050,,,,,,,,,,,,,,,,,,,,,,,,,,,0,0.0020,,,,,,,,,,
ASTM A372 Grade C Carbon Steel,190,17,73,710,430,,,440,,290,,250,1460,1420,470,51,12,400,,,1.8,1.4,19,46,,13,24,25,23,14,22,210,210,0.29,0.29,,,,,7.8g/cm3490lb/ft3,7.8g/cm3490lb/ft3,100MJ/m3,100MJ/m3,500kJ/m3,500kJ/m3,,,97.5,99.85,0,0.48,0.15,0.35,0,1.7,0,0.015,0,0.010,,,,,,,,,,,,,,,,,,,,,,,,,,,,,,,,,,,,,,,,,,,,,,,,,,
EN 1.1192 (C45EC) Non-Alloy Steel,190,,72,520,,,,,,,,250,1460,1420,470,51,12,400,,,1.8,1.4,19,46,,13,24,18,18,14,16,150,180,0.29,0.29,,,,,7.8g/cm3490lb/ft3,7.8g/cm3490lb/ft3,,,,,,,98.1,99.08,0.42,0.5,0,0.3,0.5,0.8,0,0.025,0,0.025,,,,,,,0,0.25,,,,,,,,,,,,,,,,,,,,,,,,,,,,,,,,,,,,,,,,,,
"SAE-AISI 1020 (S20C,G10200) Carbon Steel",190,17,73,430,240,,,280,,180,45,250,1460,1420,470,52,12,400,,,1.8,1.4,18,45,,13,24,15,16,14,13,120,130,0.29,0.29,,,,,7.9g/cm3490lb/ft3,7.9g/cm3490lb/ft3,72,100MJ/m3,150,380kJ/m3,,,99.08,99.52,0.18,0.23,,,0.3,0.6,0,0.040,0,0.050,,,,,,,,,,,,,,,,,,,,,,,,,,,,,,,,,,,,,,,,,,,,,,,,,,
EN 1.0259 (P265TR2) Non-Alloy Steel,190,23,73,490,280,,,310,38,200,,250,1460,1420,470,49,12,400,,,2.1,1.5,19,49,,13,24,17,18,13,15,140,140,0.29,0.29,,,,,7.8g/cm3490lb/ft3,7.8g/cm3490lb/ft3,95MJ/m3,95MJ/m3,210kJ/m3,210kJ/m3,,,96.7,99.98,0,0.2,0,0.4,0,1.4,0,0.025,0,0.015,0,0.3,0,0.080,0,0.3,0,0.3,0,0.020,0.020,0.2,,,,,,,,,,,0,0.040,,,0,0.010,,,,,,,,,,,,,,,,,,,,,,
EN 1.0045 (S355JR) Non-Alloy Steel,190,20,73,530,330,,,330,31,230,,250,1460,1420,470,50,12,400,,,1.9,1.4,19,47,,13,24,19,18,14,17,150,150,0.29,0.29,,,,,7.8g/cm3490lb/ft3,7.8g/cm3490lb/ft3,93MJ/m3,93MJ/m3,290kJ/m3,290kJ/m3,,,96.7,100,0,0.27,0,0.6,0,1.7,0,0.045,0,0.045,,,,,,,0,0.6,,,,,,,,,,,,,,,,,,,,,0,0.014,,,,,,,,,,,,,,,,,,,,
EN 1.1219 (C56E2) Induction-Hardening Bearing Steel,190,,72,700,,,,,,,,250,1460,1410,470,51,12,400,,,1.9,1.4,19,47,,13,24,25,22,14,22,200,220,0.29,0.29,,,,,7.8g/cm3490lb/ft3,7.8g/cm3490lb/ft3,,,,,,,98.3,99.4,0.52,0.6,0,0.4,0.6,0.9,0,0.025,0,0.030,,,,,,,0,0.3,,,0,0.050,,,,,,,,,,,,,,,,,,,,,,,,,,,0,0.0020,,,,,,,,,,
EN 1.1061 (C45RC) Non-Alloy Steel,190,,72,530,,,,,,,,250,1460,1420,470,51,12,400,,,1.8,1.4,19,46,,13,24,19,19,14,17,150,180,0.29,0.29,,,,,7.8g/cm3490lb/ft3,7.8g/cm3490lb/ft3,,,,,,,98.1,99.06,0.42,0.5,0,0.3,0.5,0.8,0,0.025,0.020,0.035,,,,,,,0,0.25,,,,,,,,,,,,,,,,,,,,,,,,,,,,,,,,,,,,,,,,,,
EN 1.1106 (P355NL2) Non-Alloy Steel,190,24,73,550,370,,,350,88,270,,250,1460,1420,470,50,12,400,,,2.3,1.6,22,50,,13,24,19,19,14,17,160,160,0.29,0.29,,,,,7.8g/cm3490lb/ft3,7.8g/cm3490lb/ft3,120MJ/m3,120MJ/m3,360kJ/m3,360kJ/m3,,,96.2,98.9,0,0.18,0,0.5,1.1,1.7,0,0.020,0,0.0050,0,0.3,0,0.080,0,0.5,0,0.3,0,0.1,0.020,0.024,,,,,,,,,,,0,0.030,,,0,0.050,0,0.012,,,,,,,,,,,,,,,,,,,,
"ASTM A228 (SWP-A,K08500) Music Wire",190,12,72,2450,2050,,,1470,,1280,,250,1450,1410,470,49,12,400,,,1.8,1.4,19,45,,13,24,87,52,13,79,710,710,0.29,0.29,,,,,7.8g/cm3490lb/ft3,7.8g/cm3490lb/ft3,280MJ/m3,280MJ/m3,,,,,98,99,0.7,1.0,0.1,0.3,0.2,0.6,0,0.025,0,0.030,,,,,,,,,,,,,,,,,,,,,,,,,,,,,,,,,,,,,,,,,,,,,,,,,,
EN 1.1172 (C35EC) Non-Alloy Steel,190,,72,480,,,,,,,,250,1460,1420,470,51,12,400,,,1.8,1.4,18,46,,13,24,17,17,14,15,140,170,0.29,0.29,,,,,7.8g/cm3490lb/ft3,7.8g/cm3490lb/ft3,,,,,,,98.2,99.18,0.32,0.39,0,0.3,0.5,0.8,0,0.025,0,0.025,,,,,,,0,0.25,,,,,,,,,,,,,,,,,,,,,,,,,,,,,,,,,,,,,,,,,,
SAE-AISI 1008 (G10080) Carbon Steel,190,22,73,330,190,,,220,,150,50,250,1470,1430,470,62,12,400,,,1.8,1.4,18,45,,13,24,12,13,17,10,93,100,0.29,0.29,,,,,7.9g/cm3490lb/ft3,7.9g/cm3490lb/ft3,78,91MJ/m3,92,260kJ/m3,,,99.31,99.7,0,0.1,,,0.3,0.5,0,0.040,0,0.050,,,,,,,,,,,,,,,,,,,,,,,,,,,,,,,,,,,,,,,,,,,,,,,,,,
EN 1.0456 (E275K2) Non-Alloy Steel,190,24,73,420,290,,,270,38,210,,250,1460,1420,470,48,12,400,,,2.2,1.5,20,49,,13,24,15,16,13,13,120,130,0.29,0.29,,,,,7.8g/cm3490lb/ft3,7.8g/cm3490lb/ft3,93,99MJ/m3,220,230kJ/m3,,,96.7,99.48,0,0.2,0,0.4,0.5,1.4,0,0.035,0,0.030,0,0.3,0,0.1,0,0.3,0,0.35,0,0.050,0.020,0.060,,,,,,,,,,,0,0.030,,,0,0.050,0,0.015,,,,,,,,,,,,,,,,,,,,
EN 1.0577 (S355J2) Non-Alloy Steel,190,20,73,530,330,,,330,31,230,,250,1460,1420,470,50,12,400,,,1.9,1.4,19,47,,13,24,19,18,14,17,150,150,0.29,0.29,,,,,7.8g/cm3490lb/ft3,7.8g/cm3490lb/ft3,93MJ/m3,93MJ/m3,290kJ/m3,290kJ/m3,,,96.8,100,0,0.24,0,0.6,0,1.7,0,0.035,0,0.035,,,,,,,0,0.6,,,,,,,,,,,,,,,,,,,,,,,,,,,,,,,,,,,,,,,,,,
SAE-AISI 1038 (G10380) Carbon Steel,190,14,73,590,320,,,370,,220,40,250,1460,1420,470,51,12,400,,,1.8,1.4,18,46,,13,24,21,20,14,19,170,180,0.29,0.29,,,,,7.8g/cm3490lb/ft3,7.8g/cm3490lb/ft3,83,100MJ/m3,270,790kJ/m3,,,98.6,99.05,0.35,0.42,,,0.6,0.9,0,0.040,0,0.050,,,,,,,,,,,,,,,,,,,,,,,,,,,,,,,,,,,,,,,,,,,,,,,,,,
SAE-AISI 1022 (G10220) Carbon Steel,190,17,73,480,260,,,310,,190,45,250,1460,1420,470,52,12,400,,,1.8,1.4,18,46,,13,24,17,17,14,15,150,160,0.29,0.29,,,,,7.9g/cm3490lb/ft3,7.9g/cm3490lb/ft3,88,110MJ/m3,190,530kJ/m3,,,98.7,99.12,0.18,0.23,,,0.7,1.0,0,0.040,0,0.050,,,,,,,,,,,,,,,,,,,,,,,,,,,,,,,,,,,,,,,,,,,,,,,,,,
EN 1.0214 (C10C) Non-Alloy Steel,190,12,73,330,210,,,250,,160,66,250,1470,1420,470,53,12,400,,,1.8,1.4,18,46,,13,24,12,14,14,11,97,130,0.29,0.29,,,,,7.9g/cm3490lb/ft3,7.9g/cm3490lb/ft3,34,130MJ/m3,120,340kJ/m3,,,99.17,99.6,0.080,0.12,0,0.1,0.3,0.5,0,0.025,0,0.025,,,,,,,,,,,0.020,0.060,,,,,,,,,,,,,,,,,,,,,,,,,,,,,,,,,,,,,,
EN 1.1221 (C60E) Non-Alloy Steel,190,10,72,730,390,,,450,,240,,250,1460,1410,470,48,12,400,,,2.1,1.5,19,47,,13,24,26,23,13,23,210,250,0.29,0.29,,,,,7.8g/cm3490lb/ft3,7.8g/cm3490lb/ft3,67,130MJ/m3,410,800kJ/m3,,,97.1,98.8,0.57,0.65,0,0.4,0.6,0.9,0,0.035,0,0.035,0,0.4,0,0.1,0,0.4,,,,,,,,,,,,,,,,,,,,,,,,,,,,,,,,,,,,,,,,,,,,
ASTM A321 Carbon Steel,190,21,73,670,390,,,420,,270,39,250,1460,1420,470,51,12,400,,,1.8,1.4,18,46,,13,24,24,22,14,21,190,190,0.29,0.29,,,,,7.8g/cm3490lb/ft3,7.8g/cm3490lb/ft3,120MJ/m3,120MJ/m3,400kJ/m3,400kJ/m3,,,98.1,99.25,0,0.55,0.15,0.35,0.6,0.9,0,0.040,0,0.050,,,,,,,,,,,,,,,,,,,,,,,,,,,,,,,,,,,,,,,,,,,,,,,,,,
ASTM A210 Medium-Carbon Steel,190,34,73,470,290,,,320,,230,,250,1460,1420,470,52,12,400,,,1.8,1.4,18,45,,13,24,17,17,14,15,140,160,0.29,0.29,,,,,7.9g/cm3490lb/ft3,7.9g/cm3490lb/ft3,140,160MJ/m3,230,250kJ/m3,,,,,,,,,,,,,,,,,,,,,,,,,,,,,,,,,,,,,,,,,,,,,,,,,,,,,,,,,,,,,,,,
"SAE-AISI 1012 (S12C,G10120) Carbon Steel",190,21,73,360,200,,,230,,150,45,250,1470,1420,470,53,12,400,,,1.8,1.4,18,45,,13,24,13,14,14,11,100,110,0.29,0.29,,,,,7.9g/cm3490lb/ft3,7.9g/cm3490lb/ft3,80,93MJ/m3,110,300kJ/m3,,,99.16,99.6,0.1,0.15,,,0.3,0.6,0,0.040,0,0.050,,,,,,,,,,,,,,,,,,,,,,,,,,,,,,,,,,,,,,,,,,,,,,,,,,
SAE-AISI 1065 (G10650) Carbon Steel,190,11,72,710,430,,,430,,270,34,250,1460,1420,470,51,11,400,,,1.8,1.4,19,46,,13,24,25,23,14,25,210,230,0.29,0.29,,,,,7.8g/cm3490lb/ft3,7.8g/cm3490lb/ft3,74,90MJ/m3,490,820kJ/m3,,,98.3,98.8,0.6,0.7,,,0.6,0.9,0,0.040,0,0.050,,,,,,,,,,,,,,,,,,,,,,,,,,,,,,,,,,,,,,,,,,,,,,,,,,
EN 1.0451 (P215NL) Non-Alloy Steel,190,27,73,420,240,,,270,62,180,,250,1460,1420,470,49,12,400,,,2.1,1.5,19,48,,13,24,15,16,13,13,120,120,0.29,0.29,,,,,7.9g/cm3490lb/ft3,7.9g/cm3490lb/ft3,98MJ/m3,98MJ/m3,150kJ/m3,150kJ/m3,,,97.2,99.58,0,0.15,0,0.35,0.4,1.2,0,0.025,0,0.010,0,0.3,0,0.080,0,0.3,0,0.3,0,0.020,0.020,0.060,,,,,,,,,,,0,0.040,,,0,0.010,,,,,,,,,,,,,,,,,,,,,,
EN 1.0031 (E190) Non-Alloy Steel,190,28,73,310,210,,,200,,160,,250,1470,1420,470,53,12,400,,,1.8,1.4,18,45,,13,24,11,13,14,9.8,89,89,0.29,0.29,,,,,7.9g/cm3490lb/ft3,7.9g/cm3490lb/ft3,78MJ/m3,78MJ/m3,120kJ/m3,120kJ/m3,,,98.8,100,0,0.1,0,0.35,0,0.7,0,0.045,0,0.045,,,,,,,,,,,,,,,,,,,,,,,,,,,,,,,,,,,,,,,,,,,,,,,,,,
EN 1.0503 (C45) Non-Alloy Steel,190,16,72,630,310,,,380,16,210,,250,1460,1420,470,48,12,400,,,2.1,1.4,19,47,,13,24,22,21,13,20,180,180,0.29,0.29,,,,,7.8g/cm3490lb/ft3,7.8g/cm3490lb/ft3,83MJ/m3,83MJ/m3,260kJ/m3,260kJ/m3,,,97.3,99.08,0.42,0.5,0,0.4,0.5,0.8,0,0.045,0,0.045,0,0.4,0,0.1,0,0.4,,,,,,,,,,,,,,,,,,,,,,,,,,,,,,,,,,,,,,,,,,,,
EN 1.0411 (C20C) Non-Alloy Steel,190,12,73,420,270,,,300,,200,60,250,1460,1420,470,52,12,400,,,1.8,1.4,18,47,,13,24,15,16,14,13,120,170,0.29,0.29,,,,,7.9g/cm3490lb/ft3,7.9g/cm3490lb/ft3,43,140MJ/m3,190,610kJ/m3,,,98.7,99.1,0.18,0.22,0,0.1,0.7,0.9,0,0.025,0,0.025,,,,,,,,,,,0.020,0.060,,,,,,,,,,,,,,,,,,,,,,,,,,,,,,,,,,,,,,
"SAE-AISI 1040 (S40C,G10400) Carbon Steel",190,13,73,570,320,,,350,,220,40,250,1460,1420,470,51,12,400,,,1.8,1.4,18,46,,13,24,20,19,14,18,160,180,0.29,0.29,,,,,7.8g/cm3490lb/ft3,7.8g/cm3490lb/ft3,79,96MJ/m3,270,760kJ/m3,,,98.6,99.03,0.37,0.44,,,0.6,0.9,0,0.040,0,0.050,,,,,,,,,,,,,,,,,,,,,,,,,,,,,,,,,,,,,,,,,,,,,,,,,,
EN 1.0920 (E355K2) Non-Alloy Steel,190,23,73,540,380,,,340,40,270,,250,1460,1420,470,50,12,400,,,2.4,1.6,22,50,,13,24,19,19,14,17,160,160,0.29,0.29,,,,,7.8g/cm3490lb/ft3,7.8g/cm3490lb/ft3,110MJ/m3,110MJ/m3,380kJ/m3,380kJ/m3,,,96.1,99.08,0,0.2,0,0.5,0.9,1.7,0,0.035,0,0.030,0,0.3,0,0.1,0,0.5,0,0.35,0,0.12,0.020,0.060,,,,,,,,,,,0,0.030,,,0,0.050,0,0.015,,,,,,,,,,,,,,,,,,,,
SAE-AISI 1005 (G10050) Carbon Steel,190,23,73,330,260,,,210,,190,,250,1470,1430,470,53,12,400,,,1.8,1.4,18,45,,13,24,12,13,14,10,95,95,0.29,0.29,,,,,7.9g/cm3490lb/ft3,7.9g/cm3490lb/ft3,70MJ/m3,70MJ/m3,180kJ/m3,180kJ/m3,,,99.5,100,0,0.060,,,0,0.35,0,0.040,0,0.050,,,,,,,,,,,,,,,,,,,,,,,,,,,,,,,,,,,,,,,,,,,,,,,,,,
SAE-AISI 1026 (G10260) Carbon Steel,190,17,73,500,270,,,320,,200,45,250,1460,1420,470,52,12,400,,,1.8,1.4,18,46,,13,24,18,18,14,16,140,160,0.29,0.29,,,,,7.9g/cm3490lb/ft3,7.9g/cm3490lb/ft3,89,110MJ/m3,200,580kJ/m3,,,98.7,99.18,0.22,0.28,,,0.6,0.9,0,0.040,0,0.050,,,,,,,,,,,,,,,,,,,,,,,,,,,,,,,,,,,,,,,,,,,,,,,,,,
SAE-AISI 1078 (G10780) Carbon Steel,190,11,72,730,430,,,440,,270,34,250,1460,1420,470,49,11,400,,,1.8,1.4,18,45,,13,24,26,23,13,25,220,230,0.29,0.29,,,,,7.8g/cm3490lb/ft3,7.8g/cm3490lb/ft3,77,90MJ/m3,490,860kJ/m3,,,98.5,99,0.72,0.85,,,0.3,0.6,0,0.040,0,0.050,,,,,,,,,,,,,,,,,,,,,,,,,,,,,,,,,,,,,,,,,,,,,,,,,,
EN 1.0258 (P265TR1) Non-Alloy Steel,190,23,73,490,290,,,310,38,200,,250,1460,1420,470,49,12,400,,,2.1,1.5,19,47,,13,24,17,18,13,16,140,140,0.29,0.29,,,,,7.9g/cm3490lb/ft3,7.9g/cm3490lb/ft3,95MJ/m3,95MJ/m3,220kJ/m3,220kJ/m3,,,96.9,100,0,0.2,0,0.4,0,1.4,0,0.025,0,0.020,0,0.3,0,0.080,0,0.3,0,0.3,0,0.020,,,,,,,,,,,,,0,0.040,,,0,0.010,,,,,,,,,,,,,,,,,,,,,,
EN 1.0545 (S355N) Non-Alloy Steel,190,24,73,550,370,,,350,48,270,,250,1460,1420,470,45,12,400,,,2.5,1.7,23,50,,13,24,19,19,12,17,160,160,0.29,0.29,,,,,7.8g/cm3490lb/ft3,7.8g/cm3490lb/ft3,120MJ/m3,120MJ/m3,370kJ/m3,370kJ/m3,,,95.5,99.15,0,0.22,0,0.55,0.85,1.8,0,0.035,0,0.030,0,0.35,0,0.13,0,0.55,0,0.6,0,0.14,0,0.015,,,,,,,,,,,0,0.060,,,0,0.060,0,0.017,,,,,,,,,,,,,,,,,,,,
EN 1.1132 (C15E2C) Non-Alloy Steel,190,12,73,370,240,,,260,,180,63,250,1460,1420,470,51,12,400,,,1.8,1.4,18,46,,13,24,13,15,14,12,110,140,0.29,0.29,,,,,7.9g/cm3490lb/ft3,7.9g/cm3490lb/ft3,38,110MJ/m3,160,430kJ/m3,,,98.6,99.57,0.13,0.17,0,0.3,0.3,0.6,0,0.025,0,0.025,,,,,,,0,0.25,,,,,,,,,,,,,,,,,,,,,,,,,,,,,,,,,,,,,,,,,,
EN 1.1122 (C10E2C) Non-Alloy Steel,190,12,73,340,240,,,240,,170,63,250,1460,1420,470,51,12,400,,,1.8,1.4,18,46,,13,24,12,14,14,11,100,130,0.29,0.29,,,,,7.9g/cm3490lb/ft3,7.9g/cm3490lb/ft3,36,89MJ/m3,160,360kJ/m3,,,98.7,99.62,0.080,0.12,0,0.3,0.3,0.6,0,0.025,0,0.025,,,,,,,0,0.25,,,,,,,,,,,,,,,,,,,,,,,,,,,,,,,,,,,,,,,,,,
EN 1.1233 (56Mn4) Induction-Hardening Bearing Steel,190,,72,680,,,,,,,,250,1450,1410,470,51,12,400,,,1.9,1.4,19,47,,13,24,24,22,14,22,200,220,0.29,0.29,,,,,7.8g/cm3490lb/ft3,7.8g/cm3490lb/ft3,,,,,,,98,99.1,0.52,0.6,0,0.4,0.9,1.2,0,0.025,0,0.030,,,,,,,0,0.3,,,0,0.050,,,,,,,,,,,,,,,,,,,,,,,,,,,0,0.0020,,,,,,,,,,
EN 1.0308 (E235) Non-Alloy Steel,190,7.8,73,360,190,,,230,,140,,250,1460,1420,470,51,12,400,,,1.8,1.4,18,46,,13,24,13,14,14,11,100,130,0.29,0.29,,,,,7.9g/cm3490lb/ft3,7.9g/cm3490lb/ft3,32,95MJ/m3,93,300kJ/m3,,,98.2,100,0,0.17,0,0.35,0,1.2,0,0.045,0,0.045,,,,,,,,,,,,,,,,,,,,,,,,,,,,,,,,,,,,,,,,,,,,,,,,,,
"SAE-AISI 1060 (S58C,G10600) Carbon Steel",190,10,72,620,400,,,370,,260,34,250,1460,1420,470,51,12,400,,,1.8,1.4,19,46,,13,24,22,21,14,20,180,220,0.29,0.29,,,,,7.8g/cm3490lb/ft3,7.8g/cm3490lb/ft3,58,82MJ/m3,430,790kJ/m3,,,98.4,98.9,0.55,0.65,,,0.6,0.9,0,0.040,0,0.050,,,,,,,,,,,,,,,,,,,,,,,,,,,,,,,,,,,,,,,,,,,,,,,,,,
ASTM A372 Grade B Carbon Steel,190,20,73,600,350,,,380,,240,,250,1460,1420,470,52,12,400,,,1.8,1.4,18,46,,13,24,21,20,14,19,180,180,0.29,0.29,,,,,7.8g/cm3490lb/ft3,7.8g/cm3490lb/ft3,100MJ/m3,100MJ/m3,330kJ/m3,330kJ/m3,,,97.9,99.85,0,0.35,0.15,0.35,0,1.4,0,0.015,0,0.010,,,,,,,,,,,,,,,,,,,,,,,,,,,,,,,,,,,,,,,,,,,,,,,,,,
ASTM A266 Carbon Steel,190,21,73,500,230,,,320,,170,34,250,1460,1420,470,51,12,400,,,1.8,1.4,18,46,,13,24,18,18,14,16,150,180,0.29,0.29,,,,,7.8g/cm3490lb/ft3,7.8g/cm3490lb/ft3,110MJ/m3,110MJ/m3,140,230kJ/m3,,,,,,,,,,,,,,,,,,,,,,,,,,,,,,,,,,,,,,,,,,,,,,,,,,,,,,,,,,,,,,,,
EN 1.0436 (P305GH) Non-Alloy Steel,190,24,73,560,320,,,360,42,230,,250,1460,1420,470,52,12,400,,,1.9,1.4,19,47,,13,24,20,19,14,18,160,160,0.29,0.29,,,,,7.8g/cm3490lb/ft3,7.8g/cm3490lb/ft3,110MJ/m3,110MJ/m3,270kJ/m3,270kJ/m3,,,97.8,99,0.15,0.2,0,0.4,0.9,1.6,0,0.025,0,0.015,,,,,,,,,,,,,,,,,,,,,,,,,,,,,,,,,,,,,,,,,,,,,,,,,,
EN 1.0501 (C35) Non-Alloy Steel,190,19,73,560,280,,,350,23,190,,250,1460,1420,470,48,12,400,,,2.1,1.4,19,47,,13,24,20,19,13,18,160,160,0.29,0.29,,,,,7.8g/cm3490lb/ft3,7.8g/cm3490lb/ft3,90MJ/m3,90MJ/m3,210kJ/m3,210kJ/m3,,,97.4,99.18,0.32,0.39,0,0.4,0.5,0.8,0,0.045,0,0.045,0,0.4,0,0.1,0,0.4,,,,,,,,,,,,,,,,,,,,,,,,,,,,,,,,,,,,,,,,,,,,
EN 1.0570 (S355J2G3) Non-Alloy Steel,190,17,73,500,310,,,310,28,210,,250,1460,1420,470,49,12,400,,,2.0,1.4,19,47,,13,24,18,18,13,16,150,150,0.29,0.29,,,,,7.8g/cm3490lb/ft3,7.8g/cm3490lb/ft3,75MJ/m3,75MJ/m3,260kJ/m3,260kJ/m3,,,96.9,100,0,0.22,0,0.55,0,1.6,0,0.035,0,0.035,0,0.3,0,0.080,0,0.3,,,,,,,,,,,,,,,,,,,,,,,,,,,,,,,,,,,,,,,,,,,,
"SAE-AISI 1050 (S53C,G10500) Carbon Steel",190,11,72,690,390,,,430,,260,34,250,1460,1420,470,51,12,400,,,1.8,1.4,18,46,,13,24,25,22,14,22,200,220,0.29,0.29,,,,,7.8g/cm3490lb/ft3,7.8g/cm3490lb/ft3,81,100MJ/m3,400,1130kJ/m3,,,98.5,98.9,0.48,0.55,,,0.6,0.9,0,0.040,0,0.050,,,,,,,,,,,,,,,,,,,,,,,,,,,,,,,,,,,,,,,,,,,,,,,,,,
EN 1.0220 (E260) Non-Alloy Steel,190,23,73,390,290,,,250,,210,,250,1460,1420,470,51,12,400,,,1.8,1.4,18,46,,13,24,14,15,14,12,110,110,0.29,0.29,,,,,7.9g/cm3490lb/ft3,7.9g/cm3490lb/ft3,80MJ/m3,80MJ/m3,230kJ/m3,230kJ/m3,,,98.2,100,0,0.16,0,0.35,0,1.2,0,0.045,0,0.045,,,,,,,,,,,,,,,,,,,,,,,,,,,,,,,,,,,,,,,,,,,,,,,,,,
ASTM A283 Carbon Steel,190,26,73,360,180,,,240,,150,,250,1460,1420,470,51,12,400,,,1.8,1.4,18,46,,13,24,13,14,14,11,110,140,0.29,0.29,,,,,7.8,7.9g/cm3490lb/ft3,100,110MJ/m3,91,180kJ/m3,,,,,,,,,,,,,,,,,,,,,,,,,,,,,,,,,,,,,,,,,,,,,,,,,,,,,,,,,,,,,,,,
"SAE-AISI 1045 (S45C,G10450) Carbon Steel",190,13,72,620,330,,,380,,220,40,250,1460,1420,470,51,12,400,,,1.8,1.4,18,46,,13,24,22,21,14,20,180,190,0.29,0.29,,,,,7.8g/cm3490lb/ft3,7.8g/cm3490lb/ft3,84,93MJ/m3,300,900kJ/m3,,,98.5,99,0.43,0.5,,,0.6,0.9,0,0.040,0,0.050,,,,,,,,,,,,,,,,,,,,,,,,,,,,,,,,,,,,,,,,,,,,,,,,,,
EN 1.0237 (E320) Non-Alloy Steel,190,20,73,470,360,,,290,,250,,250,1460,1420,470,52,12,400,,,1.8,1.4,18,46,,13,24,17,17,14,15,140,140,0.29,0.29,,,,,7.8g/cm3490lb/ft3,7.8g/cm3490lb/ft3,88MJ/m3,88MJ/m3,340kJ/m3,340kJ/m3,,,98,100,0,0.2,0,0.35,0,1.4,0,0.045,0,0.045,,,,,,,,,,,,,,,,,,,,,,,,,,,,,,,,,,,,,,,,,,,,,,,,,,
EN 1.0116 (S235J2G3) Non-Alloy Steel,190,23,73,380,200,,,240,28,140,,250,1460,1420,470,49,12,400,,,2.0,1.4,19,47,,13,24,13,15,13,12,110,110,0.29,0.29,,,,,7.8g/cm3490lb/ft3,7.8g/cm3490lb/ft3,72MJ/m3,72MJ/m3,110kJ/m3,110kJ/m3,,,97.1,100,0,0.17,0,0.55,0,1.4,0,0.035,0,0.035,0,0.3,0,0.080,0,0.3,,,,,,,,,,,,,,,,,,,,,,,,,,,,,,,,,,,,,,,,,,,,
EN 1.0452 (P255QL) Non-Alloy Steel,190,25,73,430,290,,,270,51,210,,250,1460,1420,470,48,12,400,,,2.1,1.5,19,48,,13,24,15,16,13,13,120,120,0.29,0.29,,,,,7.9g/cm3490lb/ft3,7.9g/cm3490lb/ft3,94MJ/m3,94MJ/m3,220kJ/m3,220kJ/m3,,,97.1,99.58,0,0.17,0,0.35,0.4,1.2,0,0.025,0,0.010,0,0.3,0,0.080,0,0.3,0,0.3,0,0.020,0.020,0.060,,,,,,,,,,,0,0.040,,,0,0.010,,,,,,,,,,,,,,,,,,,,,,
EN 1.0143 (S275J0) Non-Alloy Steel,190,21,73,470,250,,,300,31,180,,250,1460,1420,470,51,12,400,,,1.9,1.4,18,47,,13,24,17,17,14,15,140,140,0.29,0.29,,,,,7.9g/cm3490lb/ft3,7.9g/cm3490lb/ft3,85MJ/m3,85MJ/m3,170kJ/m3,170kJ/m3,,,97.5,100,0,0.21,,,0,1.6,0,0.040,0,0.040,,,,,,,0,0.6,,,,,,,,,,,,,,,,,,,,,0,0.014,,,,,,,,,,,,,,,,,,,,
EN 1.0481 (P295GH) Non-Alloy Steel,190,24,73,510,300,,,330,46,210,,250,1460,1420,470,50,12,400,,,2.2,1.5,20,49,,13,24,18,18,13,16,150,150,0.29,0.29,,,,,7.8g/cm3490lb/ft3,7.8g/cm3490lb/ft3,100MJ/m3,100MJ/m3,230kJ/m3,230kJ/m3,,,96.8,99,0.080,0.2,0,0.4,0.9,1.5,0,0.025,0,0.010,0,0.3,0,0.080,0,0.3,0,0.3,0,0.020,0.020,0.024,,,,,,,,,,,0,0.030,,,0,0.020,0,0.012,,,,,,,,,,,,,,,,,,,,
EN 1.0599 (E420J2) Non-Alloy Steel,190,20,73,620,440,,,390,27,310,,250,1460,1420,470,47,12,400,,,2.4,1.8,24,50,,13,24,22,21,13,20,180,180,0.29,0.29,,,,,7.8g/cm3490lb/ft3,7.8g/cm3490lb/ft3,110MJ/m3,110MJ/m3,520kJ/m3,520kJ/m3,,,96.1,98.4,0.16,0.22,0.1,0.5,1.3,1.7,0,0.030,0,0.035,0,0.3,0,0.080,0,0.4,0,0.3,0.080,0.15,0.010,0.050,,,,,,,,,,,0,0.050,,,0,0.070,0,0.020,,,,,,,,,,,,,,,,,,,,
EN 1.0590 (S450J0) Non-Alloy Steel,190,19,73,620,430,,,380,31,290,,250,1460,1420,470,51,12,400,,,2.1,1.6,22,48,,13,24,22,21,14,20,180,180,0.29,0.29,,,,,7.8g/cm3490lb/ft3,7.8g/cm3490lb/ft3,110MJ/m3,110MJ/m3,480kJ/m3,480kJ/m3,,,96.4,100,0,0.24,0,0.6,0,1.8,0,0.040,0,0.040,,,,,,,0,0.6,0,0.15,,,,,,,,,,,,,0,0.060,,,0,0.060,0,0.027,,,,,,,,,,,,,,,,,,,,
SAE-AISI 1006 (G10060) Carbon Steel,190,22,73,340,180,,,230,,140,49,250,1470,1430,470,53,13,400,,,1.8,1.4,18,45,,13,24,12,14,14,10,94,100,0.29,0.29,,,,,7.9g/cm3490lb/ft3,7.9g/cm3490lb/ft3,75,95MJ/m3,86,240kJ/m3,,,99.43,99.75,0,0.080,,,0.25,0.4,0,0.040,0,0.050,,,,,,,,,,,,,,,,,,,,,,,,,,,,,,,,,,,,,,,,,,,,,,,,,,
EN 1.0044 (S275JR) Non-Alloy Steel,190,21,73,470,250,,,300,31,180,,250,1460,1420,470,51,12,400,,,1.9,1.4,18,47,,13,24,17,17,14,15,140,140,0.29,0.29,,,,,7.9g/cm3490lb/ft3,7.9g/cm3490lb/ft3,85MJ/m3,85MJ/m3,170kJ/m3,170kJ/m3,,,97.4,100,0,0.25,,,0,1.6,0,0.045,0,0.045,,,,,,,0,0.6,,,,,,,,,,,,,,,,,,,,,0,0.014,,,,,,,,,,,,,,,,,,,,
EN 1.1152 (C20E2C) Non-Alloy Steel,190,12,73,400,270,,,290,,190,63,250,1460,1420,470,52,12,400,,,1.8,1.4,18,46,,13,24,14,15,14,13,120,160,0.29,0.29,,,,,7.8g/cm3490lb/ft3,7.8g/cm3490lb/ft3,41,110MJ/m3,200,530kJ/m3,,,98.6,99.52,0.18,0.22,0,0.3,0.3,0.6,0,0.025,0,0.025,,,,,,,0,0.25,,,,,,,,,,,,,,,,,,,,,,,,,,,,,,,,,,,,,,,,,,
EN 1.0215 (E220) Non-Alloy Steel,190,25,73,350,250,,,230,,180,,250,1460,1420,470,53,12,400,,,1.8,1.4,18,45,,13,24,13,14,14,11,100,100,0.29,0.29,,,,,7.9g/cm3490lb/ft3,7.9g/cm3490lb/ft3,79MJ/m3,79MJ/m3,160kJ/m3,160kJ/m3,,,98.7,100,0,0.14,0,0.35,0,0.7,0,0.045,0,0.045,,,,,,,,,,,,,,,,,,,,,,,,,,,,,,,,,,,,,,,,,,,,,,,,,,
EN 1.0473 (P355GH) Non-Alloy Steel,190,22,73,570,360,,,360,46,250,,250,1460,1420,470,52,12,400,,,2.2,1.5,20,49,,13,24,20,19,14,18,160,160,0.29,0.29,,,,,7.8g/cm3490lb/ft3,7.8g/cm3490lb/ft3,110MJ/m3,110MJ/m3,340kJ/m3,340kJ/m3,,,96.3,98.8,0.1,0.22,0,0.6,1.1,1.7,0,0.025,0,0.010,0,0.3,0,0.080,0,0.3,0,0.3,0,0.020,0.020,0.024,,,,,,,,,,,0,0.030,,,0,0.040,0,0.012,,,,,,,,,,,,,,,,,,,,
EN 1.0425 (P265GH) Non-Alloy Steel,190,24,73,470,260,,,300,44,190,,250,1460,1420,470,50,12,400,,,2.2,1.5,20,48,,13,24,17,17,13,15,140,140,0.29,0.29,,,,,7.8g/cm3490lb/ft3,7.8g/cm3490lb/ft3,98MJ/m3,98MJ/m3,180kJ/m3,180kJ/m3,,,96.9,99.18,0,0.2,0,0.4,0.8,1.4,0,0.025,0,0.010,0,0.3,0,0.080,0,0.3,0,0.3,0,0.020,0.020,0.024,,,,,,,,,,,0,0.030,,,0,0.020,0,0.012,,,,,,,,,,,,,,,,,,,,
SAE-AISI 1015 (G10150) Carbon Steel,190,20,73,390,210,,,260,,170,46,250,1470,1420,470,52,12,400,,,1.8,1.4,18,45,,13,24,14,15,14,12,120,120,0.29,0.29,,,,,7.9g/cm3490lb/ft3,7.9g/cm3490lb/ft3,83,110MJ/m3,120,360kJ/m3,,,99.13,99.57,0.13,0.18,,,0.3,0.6,0,0.040,0,0.050,,,,,,,,,,,,,,,,,,,,,,,,,,,,,,,,,,,,,,,,,,,,,,,,,,
EN 1.0303 (C4C) Non-Alloy Steel,190,12,73,290,200,,,220,,150,75,250,1470,1430,470,53,12,400,,,1.8,1.4,18,46,,13,24,10,12,14,9.2,84,120,0.29,0.29,,,,,7.9g/cm3490lb/ft3,7.9g/cm3490lb/ft3,30,94MJ/m3,110,270kJ/m3,,,99.335,99.71,0.020,0.060,0,0.1,0.25,0.4,0,0.020,0,0.025,,,,,,,,,,,0.020,0.060,,,,,,,,,,,,,,,,,,,,,,,,,,,,,,,,,,,,,,
EN 1.0060 (E335) Non-Alloy Steel,190,13,73,630,310,,,380,,200,,250,1470,1430,470,53,12,400,,,1.7,1.4,18,45,,13,24,22,21,14,20,180,180,0.29,0.29,,,,,7.9g/cm3490lb/ft3,7.9g/cm3490lb/ft3,70MJ/m3,70MJ/m3,250kJ/m3,250kJ/m3,,,99.876,100,,,,,,,0,0.055,0,0.055,,,,,,,,,,,,,,,,,,,,,,,,,,,,,0,0.014,,,,,,,,,,,,,,,,,,,,
SAE-AISI 1023 (G10230) Carbon Steel,190,17,73,430,240,,,280,,180,46,250,1460,1420,470,53,12,400,,,1.8,1.4,18,45,,13,24,15,16,14,14,130,140,0.29,0.29,,,,,7.9g/cm3490lb/ft3,7.9g/cm3490lb/ft3,77,100MJ/m3,150,450kJ/m3,,,99.06,99.5,0.2,0.25,,,0.3,0.6,0,0.040,0,0.050,,,,,,,,,,,,,,,,,,,,,,,,,,,,,,,,,,,,,,,,,,,,,,,,,,
EN 1.1127 (38Mn6) Non-Alloy Steel,190,14,73,660,410,,,420,,280,,250,1460,1410,470,49,12,400,,,2.1,1.5,19,49,,13,24,23,22,13,21,190,230,0.29,0.29,,,,,7.8g/cm3490lb/ft3,7.8g/cm3490lb/ft3,90,140MJ/m3,440,880kJ/m3,,,96.6,98.1,0.34,0.42,0.15,0.35,1.4,1.7,0,0.035,0,0.035,0,0.4,0,0.1,0,0.4,,,,,,,,,,,,,,,,,,,,,,,,,,,,,,,,,,,,,,,,,,,,
EN 1.0490 (S275N) Non-Alloy Steel,190,26,73,440,280,,,280,48,210,,250,1460,1420,470,47,12,400,,,2.4,1.6,21,49,,13,24,16,16,13,14,130,130,0.29,0.29,,,,,7.8g/cm3490lb/ft3,7.8g/cm3490lb/ft3,100MJ/m3,100MJ/m3,210kJ/m3,210kJ/m3,,,96,99.55,0,0.2,0,0.45,0.45,1.6,0,0.035,0,0.030,0,0.35,0,0.13,0,0.35,0,0.6,0,0.070,0,0.015,,,,,,,,,,,0,0.060,,,0,0.060,0,0.017,,,,,,,,,,,,,,,,,,,,
EN 1.0596 (S355K2) Non-Alloy Steel,190,20,73,530,330,,,330,46,230,,250,1460,1420,470,50,12,400,,,1.9,1.4,19,47,,13,24,19,18,14,17,150,150,0.29,0.29,,,,,7.8g/cm3490lb/ft3,7.8g/cm3490lb/ft3,93MJ/m3,93MJ/m3,290kJ/m3,290kJ/m3,,,96.8,100,0,0.24,0,0.6,0,1.7,0,0.035,0,0.035,,,,,,,0,0.6,,,,,,,,,,,,,,,,,,,,,,,,,,,,,,,,,,,,,,,,,,
"SAE-AISI 1090 (1.1273,G10900) Carbon Steel",190,11,72,790,520,,,470,,320,28,240,1450,1410,470,50,12,400,,,1.8,1.4,19,46,,13,24,28,24,13,25,220,280,0.29,0.29,,,,,7.8g/cm3490lb/ft3,7.8g/cm3490lb/ft3,82,91MJ/m3,730,1000kJ/m3,,,98,98.6,0.85,1.0,,,0.6,0.9,0,0.040,0,0.050,,,,,,,,,,,,,,,,,,,,,,,,,,,,,,,,,,,,,,,,,,,,,,,,,,
SAE-AISI 1039 (G10390) Carbon Steel,190,14,73,610,340,,,380,,230,40,250,1460,1420,470,51,12,400,,,1.8,1.4,18,46,,13,24,22,20,14,19,180,200,0.29,0.29,,,,,7.8g/cm3490lb/ft3,7.8g/cm3490lb/ft3,88,94MJ/m3,310,890kJ/m3,,,98.5,98.9,0.37,0.44,,,0.7,1.0,0,0.040,0,0.050,,,,,,,,,,,,,,,,,,,,,,,,,,,,,,,,,,,,,,,,,,,,,,,,,,
EN 1.0488 (P275NL1) Non-Alloy Steel,190,27,73,440,280,,,280,79,210,,250,1460,1420,470,49,12,400,,,2.3,1.5,20,49,,13,24,15,16,13,14,130,130,0.29,0.29,,,,,7.8g/cm3490lb/ft3,7.8g/cm3490lb/ft3,100MJ/m3,100MJ/m3,200kJ/m3,200kJ/m3,,,96.6,99.38,0,0.16,0,0.4,0.6,1.5,0,0.025,0,0.0080,0,0.3,0,0.080,0,0.5,0,0.3,0,0.050,0.020,0.024,,,,,,,,,,,0,0.030,,,0,0.050,0,0.012,,,,,,,,,,,,,,,,,,,,
EN 1.1151 (C22E) Non-Alloy Steel,190,21,73,460,240,,,300,,180,,250,1460,1420,470,50,12,400,,,2.1,1.4,19,47,,13,24,16,17,13,15,130,150,0.29,0.29,,,,,7.8g/cm3490lb/ft3,7.8g/cm3490lb/ft3,98,100MJ/m3,160,310kJ/m3,,,97.7,99.43,0.17,0.24,0,0.4,0.4,0.7,0,0.035,0,0.035,0,0.4,0,0.1,0,0.4,,,,,,,,,,,,,,,,,,,,,,,,,,,,,,,,,,,,,,,,,,,,
EN 1.0580 (E355) Non-Alloy Steel,190,5.6,73,540,290,,,340,,210,,250,1460,1420,470,51,12,400,,,1.8,1.4,18,46,,13,24,19,19,14,17,160,180,0.29,0.29,,,,,7.8g/cm3490lb/ft3,7.8g/cm3490lb/ft3,31,120MJ/m3,230,540kJ/m3,,,97.5,100,0,0.22,0,0.55,0,1.6,0,0.045,0,0.045,,,,,,,,,,,,,,,,,,,,,,,,,,,,,,,,,,,,,,,,,,,,,,,,,,
EN 1.1158 (C25E) Non-Alloy Steel,190,23,73,470,240,,,300,28,170,,250,1460,1420,470,49,12,400,,,2.1,1.4,19,47,,13,24,17,17,13,15,140,150,0.29,0.29,,,,,7.8g/cm3490lb/ft3,7.8g/cm3490lb/ft3,89,110MJ/m3,150,250kJ/m3,,,97.6,99.38,0.22,0.29,0,0.4,0.4,0.7,0,0.035,0,0.035,0,0.4,0,0.1,0,0.4,,,,,,,,,,,,,,,,,,,,,,,,,,,,,,,,,,,,,,,,,,,,
EN 1.0406 (C25) Non-Alloy Steel,190,23,73,470,240,,,300,28,170,,250,1460,1420,470,49,12,400,,,2.1,1.4,19,47,,13,24,17,17,13,15,140,140,0.29,0.29,,,,,7.8g/cm3490lb/ft3,7.8g/cm3490lb/ft3,89MJ/m3,89MJ/m3,150kJ/m3,150kJ/m3,,,97.6,99.38,0.22,0.29,0,0.4,0.4,0.7,0,0.045,0,0.045,0,0.4,0,0.1,0,0.4,,,,,,,,,,,,,,,,,,,,,,,,,,,,,,,,,,,,,,,,,,,,
"UNS S35000 (Alloy 350,Alloy 633) Stainless Steel",200,2.3,78,1300,660,,,740,,380,,280,1460,1410,470,16,11,900,410,,14,3.2,44,130,,14,25,46,34,4.4,42,,,0.28,0.28,26,37,,,7.8g/cm3490lb/ft3,7.8g/cm3490lb/ft3,28,170MJ/m3,1070,3360kJ/m3,28,28,72.7,76.9,0.070,0.11,0,0.5,0.5,1.3,0,0.040,0,0.030,16,17,2.5,3.2,4.0,5.0,,,,,,,,,,,,,,,,,,,,,,,0.070,0.13,,,,,,,,,,,,,,,,,,,,
EN 1.4612 (X1CrNiMoAlTi12-11-2) Stainless Steel,190,11,76,1690,1570,,,1010,11,860,,280,1450,1400,480,,11,790,450,,16,3.6,50,140,,14,25,60,40,,58,,,0.28,0.28,,,,,7.9g/cm3490lb/ft3,7.9g/cm3490lb/ft3,190,210MJ/m3,,,19,19,71.5,75.5,0,0.015,0,0.1,0,0.1,0,0.010,0,0.0050,11,12.5,1.8,2.3,10.2,11.3,,,,,1.4,1.8,,,,,,,,,,,0.2,0.5,,,,,0,0.010,,,,,,,,,,,,,,,,,,,,
UNS S45503 Stainless Steel,190,4.6,75,1610,1430,,,940,,710,17,270,1440,1400,470,,11,760,640,,15,3.4,48,120,,14,24,57,39,,56,410,500,0.28,0.28,46,54,,,7.9g/cm3490lb/ft3,7.9g/cm3490lb/ft3,82,110MJ/m3,,,13,13,72.4,78.9,0,0.010,0,0.2,0,0.5,0,0.010,0,0.010,11,12.5,0,0.5,7.5,9.5,1.5,2.5,,,,,,,,,,,,,,,1.0,1.4,,,0.1,0.5,,,,,,,,,,,,,,,,,,,,,,
"UNS S15500 (15-5 PH, 1.4545,XM-12) Stainless Steel",190,6.8,75,890,590,,,540,7.8,350,17,280,1430,1380,480,17,11,820,440,,13,2.7,39,130,,14,25,32,26,4.6,30,290,430,0.28,0.28,27,46,,,7.8g/cm3490lb/ft3,7.8g/cm3490lb/ft3,98,120MJ/m3,890,4460kJ/m3,15,15,71.9,79.9,0,0.070,0,1.0,0,1.0,0,0.040,0,0.030,14,15.5,,,3.5,5.5,2.5,4.5,,,,,,,,,,,,,,,,,,,0.15,0.45,,,,,,,,,,,,,,,,,,,,,,
"UNS S17400 (17-4 PH,Alloy 630) Stainless Steel",190,11,75,910,580,,,570,7.6,380,40,280,1440,1400,480,17,11,850,450,,14,2.7,39,130,,14,25,32,27,4.5,30,280,440,0.28,0.28,27,43,,,7.8g/cm3490lb/ft3,7.8g/cm3490lb/ft3,140,160MJ/m3,880,4060kJ/m3,16,16,70.4,78.9,0,0.070,0,1.0,0,1.0,0,0.040,0,0.030,15,17,,,3.0,5.0,3.0,5.0,,,,,,,,,,,,,,,,,,,0.15,0.45,,,,,,,,,,,,,,,,,,,,,,
EN 1.4542 (X5CrNiCuNb16-4) Stainless Steel,190,5.7,76,880,580,,,550,,370,,280,1430,1380,470,16,11,860,440,,13,2.7,39,130,,14,25,31,26,4.3,29,,,0.28,0.28,,,,,7.8g/cm3490lb/ft3,7.8g/cm3490lb/ft3,62,160MJ/m3,880,4360kJ/m3,17,17,69.6,79,0,0.070,0,0.7,0,1.5,0,0.040,0,0.015,15,17,0,0.6,3.0,5.0,3.0,5.0,,,,,,,,,,,,,,,,,,,0,0.45,,,,,,,,,,,,,,,,,,,,,,
"UNS S45000 (Alloy 450,XM-25) Stainless Steel",200,6.8,76,980,580,,,590,,330,22,280,1440,1390,480,17,11,840,400,,13,2.8,39,130,,14,25,35,28,4.5,33,280,410,0.28,0.28,28,44,,,7.8g/cm3490lb/ft3,7.8g/cm3490lb/ft3,94,160MJ/m3,850,4400kJ/m3,17,17,72.1,79.3,0,0.050,0,1.0,0,1.0,0,0.040,0,0.030,14,16,0.5,1.0,5.0,7.0,1.3,1.8,,,,,,,,,,,,,,,,,,,,,,,,,,,,,,,,,,,,,,,,,,
"UNS S13800 (PH 13-8 Mo,XM-13) Stainless Steel",200,11,77,980,660,,,610,,410,39,280,1450,1410,470,16,11,810,390,,15,3.4,46,140,,14,25,35,28,4.3,33,290,480,0.28,0.28,30,51,,,7.9g/cm3490lb/ft3,7.9g/cm3490lb/ft3,150,190MJ/m3,1090,5490kJ/m3,21,21,73.6,77.3,0,0.050,0,0.1,0,0.2,0,0.010,0,0.0080,12.3,13.2,2.0,3.0,7.5,8.5,,,,,0.9,1.4,,,,,,,,,,,,,,,,,0,0.010,,,,,,,,,,,,,,,,,,,,
EN 1.4980 (X6NiCrTiMoVB25-15-2) Stainless Steel,190,17,75,1030,680,,,630,57,410,,300,1430,1380,470,13,17,920,780,,26,6.0,87,170,,14,24,36,28,3.5,22,,,0.29,0.29,,,,,7.9g/cm3500lb/ft3,7.9g/cm3500lb/ft3,150MJ/m3,150MJ/m3,1180kJ/m3,1180kJ/m3,19,19,49.2,58.5,0.030,0.080,0,1.0,1.0,2.0,0,0.025,0,0.015,13.5,16,1.0,1.5,24,27,,,0.1,0.5,0,0.35,,,,,,,,,,,1.9,2.3,,,,,,,,,,,,,0.0030,0.010,,,,,,,,,,,,
UNS S36200 (XM-9) Stainless Steel,190,3.4,76,1180,960,,,680,,450,,280,1440,1400,480,16,11,820,530,,12,2.8,40,120,,14,25,42,32,4.3,40,,,0.28,0.28,25,33,,,7.8g/cm3490lb/ft3,7.8g/cm3490lb/ft3,46,51MJ/m3,2380,3930kJ/m3,15,15,75.4,79.5,0,0.050,0,0.3,0,0.5,0,0.030,0,0.030,14,14.5,0,0.3,6.5,7.0,,,,,0,0.1,,,,,,,,,,,0.6,0.9,,,,,,,,,,,,,,,,,,,,,,,,,,
EN 1.4594 (X5CrNiMoCuNb14-5) Stainless Steel,200,11,76,1020,810,,,620,,490,,280,1450,1410,470,16,11,820,450,,15,3.2,45,130,,14,25,36,29,4.4,34,,,0.28,0.28,,,,,7.9g/cm3490lb/ft3,7.9g/cm3490lb/ft3,110,190MJ/m3,1660,3320kJ/m3,19,19,72.6,79.5,0,0.070,0,0.7,0,1.0,0,0.040,0,0.015,13,15,1.2,2.0,5.0,6.0,1.2,2.0,,,,,,,,,,,,,,,,,,,0.15,0.6,,,,,,,,,,,,,,,,,,,,,,
EN 1.4606 (X5NiCrTiMoVB25-15-2) Stainless Steel,190,23,75,600,280,,,410,,240,,300,1430,1380,470,14,11,910,770,,26,6.0,87,170,,14,24,21,20,3.7,21,,,0.29,0.29,,,,,7.9g/cm3500lb/ft3,7.9g/cm3500lb/ft3,190,200MJ/m3,200,1010kJ/m3,19,19,49.2,59,0,0.080,0,1.0,1.0,2.0,0,0.025,0,0.015,13,16,1.0,1.5,24,27,,,0.1,0.5,0,0.35,,,,,,,,,,,1.9,2.3,,,,,,,,,,,,,0.0010,0.010,,,,,,,,,,,,
EN 1.4530 (X1CrNiMoAlTi12-9-2) Stainless Steel,200,,76,1030,,,,,,,,270,1460,1410,470,,11,790,450,,15,3.4,46,130,,14,25,36,29,,35,,,0.28,0.28,,,,,7.9g/cm3490lb/ft3,7.9g/cm3490lb/ft3,,,,,19,19,74.4,77.3,0,0.015,0,0.1,0,0.1,0,0.010,0,0.0050,11.5,12.5,1.9,2.2,8.5,9.5,,,,,0.6,0.8,,,,,,,,,,,0.28,0.37,,,,,0,0.010,,,,,,,,,,,,,,,,,,,,
"UNS S45500 (Alloy 455,XM-16) Stainless Steel",190,3.4,75,1370,1240,,,790,,570,34,270,1440,1400,470,,11,760,620,,17,3.8,57,120,,14,24,48,35,,48,280,500,0.28,0.28,32,54,,,7.9g/cm3490lb/ft3,7.9g/cm3490lb/ft3,45,190MJ/m3,,,13,13,71.5,79.2,0,0.050,0,0.5,0,0.5,0,0.040,0,0.030,11,12.5,0,0.5,7.5,9.5,1.5,2.5,,,,,,,,,,,,,,,0.8,1.4,,,0,0.5,,,,,,,,,,,,,0,0.5,,,,,,,,
"UNS S15700 (PH 15-7 Mo,Alloy 632) Stainless Steel",200,1.1,77,1180,500,,,770,,370,,290,1440,1400,480,16,11,870,400,,15,3.4,47,140,,14,25,42,32,4.2,39,200,460,0.28,0.28,,,,,7.8g/cm3490lb/ft3,7.8g/cm3490lb/ft3,17,270MJ/m3,640,4660kJ/m3,23,23,69.6,76.8,0,0.090,0,1.0,0,1.0,0,0.040,0,0.030,14,16,2.0,3.0,6.5,7.7,,,,,0.75,1.5,,,,,,,,,,,,,,,,,,,,,,,,,,,,,,,,,,,,,,
EN 1.4596 (X1CrNiMoAlTi12-10-2) Stainless Steel,200,,76,1030,,,,,,,,280,1450,1410,470,,11,790,450,,15,3.5,48,130,,14,25,36,29,,35,,,0.28,0.28,,,,,7.9g/cm3490lb/ft3,7.9g/cm3490lb/ft3,,,,,19,19,73.4,76.4,0,0.015,0,0.1,0,0.1,0,0.010,0,0.0050,11.5,12.5,1.9,2.2,9.2,10.2,,,,,0.8,1.1,,,,,,,,,,,0.28,0.4,,,,,0,0.020,,,,,,,,,,,,,,,,,,,,
EN 1.4568 (X7CrNiAl17-7) Stainless Steel,200,2.3,76,830,330,,,520,,220,,280,1420,1380,480,16,13,890,410,,13,2.8,40,140,,14,25,30,25,4.3,23,,,0.28,0.28,,,,,7.7g/cm3480lb/ft3,7.7g/cm3480lb/ft3,36,140MJ/m3,290,5710kJ/m3,17,17,70.9,76.8,0,0.090,0,0.7,0,1.0,0,0.040,0,0.015,16,18,,,6.5,7.8,,,,,0.7,1.5,,,,,,,,,,,,,,,,,,,,,,,,,,,,,,,,,,,,,,
UNS S46910 Stainless Steel,200,2.2,76,680,450,,,410,,250,,280,1460,1420,470,,11,810,540,,18,4.1,55,140,,14,24,24,22,,23,270,630,0.28,0.28,29,63,,,7.9g/cm3500lb/ft3,7.9g/cm3500lb/ft3,48,130MJ/m3,510,4780kJ/m3,25,25,65,76,0,0.030,0,0.7,0,1.0,0,0.030,0,0.015,11,13,3.0,5.0,8.0,10,1.5,3.5,,,0.15,0.5,,,,,,,,,,,0.5,1.2,,,,,,,,,,,,,,,,,,,,,,,,,,
"UNS S66286 (A-286,ASTM Grade 660) Stainless Steel",190,17,75,620,280,,,420,,240,,300,1430,1370,470,15,17,920,780,,26,6.0,87,170,,14,24,22,20,4.0,13,,,0.29,0.29,,,,,7.9g/cm3500lb/ft3,7.9g/cm3500lb/ft3,150,200MJ/m3,190,1150kJ/m3,19,19,49.1,59.5,0,0.080,0,1.0,0,2.0,0,0.040,0,0.030,13.5,16,1.0,1.5,24,27,,,0.1,0.5,0,0.35,,,,,,,,,,,1.9,2.4,,,,,,,,,,,,,0.0010,0.010,,,,,,,,,,,,
UNS S46500 (Alloy 465) Stainless Steel,190,2.3,75,1260,1120,,,730,,550,,280,1450,1410,470,,11,780,680,,15,3.6,51,120,,14,25,44,33,,44,,,0.28,0.28,29,54,,,7.9g/cm3490lb/ft3,7.9g/cm3490lb/ft3,43,210MJ/m3,,,15,15,72.6,76.1,0,0.020,0,0.25,0,0.25,0,0.015,0,0.010,11,12.5,0.75,1.3,10.7,11.3,,,,,,,,,,,,,,,,,1.5,1.8,,,,,0,0.010,,,,,,,,,,,,,,,,,,,,
UNS S17600 (Alloy 635) Stainless Steel,200,8.6,76,940,580,,,560,,300,28,290,1430,1390,480,15,11,890,550,,13,2.9,42,130,,14,25,34,28,4.1,31,270,410,0.28,0.28,28,44,,,7.8g/cm3480lb/ft3,7.8g/cm3480lb/ft3,70,150MJ/m3,850,4390kJ/m3,17,17,71.3,77.6,0,0.080,0,1.0,0,1.0,0,0.040,0,0.030,16,17.5,,,6.0,7.5,,,,,0,0.4,,,,,,,,,,,0.4,1.2,,,,,,,,,,,,,,,,,,,,,,,,,,
"UNS S17700 (17-7 PH,Alloy 631) Stainless Steel",200,1.0,76,1180,430,,,740,,290,,290,1440,1400,480,15,11,890,410,,13,2.8,40,150,,14,25,42,32,4.1,39,180,430,0.28,0.28,41,46,,,7.7g/cm3480lb/ft3,7.7g/cm3480lb/ft3,15,210MJ/m3,460,3750kJ/m3,17,17,70.5,76.8,0,0.090,0,1.0,0,1.0,0,0.040,0,0.030,16,18,,,6.5,7.8,,,,,0.75,1.5,,,,,,,,,,,,,,,,,,,,,,,,,,,,,,,,,,,,,,
"UNS S35500 (Alloy 355,Alloy 634) Stainless Steel",200,14,78,1330,1200,,,810,,690,,280,1460,1420,470,16,11,870,440,,16,3.5,47,130,,14,25,47,34,4.4,44,,,0.28,0.28,33,42,,,7.8g/cm3490lb/ft3,7.8g/cm3490lb/ft3,180,190MJ/m3,3610,4100kJ/m3,27,27,73.2,77.7,0.1,0.15,0,0.5,0.5,1.3,0,0.040,0,0.030,15,16,2.5,3.2,4.0,5.0,,,,,,,,,,,,,,,,,,,,,0.1,0.5,0.070,0.13,,,,,,,,,,,,,,,,,,,,
EN 1.4864 (X12NiCrSi35-16) Stainless Steel,190,33,75,650,260,,,430,,200,,310,1390,1340,480,13,14,1100,410,,30,5.3,75,180,,13,24,23,21,3.3,17,190,190,0.29,0.29,,,,,8.0g/cm3500lb/ft3,8.0g/cm3500lb/ft3,170MJ/m3,170MJ/m3,170kJ/m3,170kJ/m3,17,17,41.7,51,0,0.15,1.0,2.0,0,2.0,0,0.045,0,0.015,15,17,,,33,37,,,,,,,,,,,,,,,,,,,,,,,0,0.1,,,,,,,,,,,,,,,,,,,,
UNS N08366 Stainless Steel,210,34,80,590,240,,,390,,190,,310,1460,1410,460,13,16,1100,430,,33,6.2,84,200,,14,24,20,19,3.4,13,180,180,0.28,0.28,,,82,82,8.1g/cm3510lb/ft3,8.1g/cm3510lb/ft3,160MJ/m3,160MJ/m3,150kJ/m3,150kJ/m3,42,42,42.4,50.5,0,0.035,0,1.0,0,2.0,0,0.040,0,0.030,20,22,6.0,7.0,23.5,25.5,,,,,,,,,,,,,,,,,,,,,,,,,,,,,,,,,,,,,,,,,,,,
EN 1.4558 (X2NiCrAlTi32-20) Stainless Steel,200,39,77,510,200,,,350,,170,,300,1400,1350,480,12,16,1100,480,,31,5.5,77,200,,14,24,18,18,3.1,12,,,0.28,0.28,,,,,8.0g/cm3500lb/ft3,8.0g/cm3500lb/ft3,160MJ/m3,160MJ/m3,100kJ/m3,100kJ/m3,22,22,39.2,47.9,0,0.030,0,0.7,0,1.0,0,0.020,0,0.015,20,23,,,32,35,,,,,0.15,0.45,,,,,,,,,,,0,0.6,,,,,,,,,,,,,,,,,,,,,,,,,,
EN 1.4652 (X1CrNiMoCuN24-22-8) Stainless Steel,210,45,81,880,490,,,610,90,450,,310,1460,1410,460,9.8,15,1100,440,,34,6.4,87,220,,14,25,30,25,2.6,20,270,270,0.28,0.28,,,,,8.0g/cm3500lb/ft3,8.0g/cm3500lb/ft3,340MJ/m3,340MJ/m3,570kJ/m3,570kJ/m3,57,57,38.3,46.3,0,0.020,0,0.5,2.0,4.0,0,0.030,0,0.0050,23,25,7.0,8.0,21,23,0.3,0.6,,,,,,,,,,,,,,,,,,,,,0.45,0.55,,,,,,,,,,,,,,,,,,,,
UNS R30155 (formerly Grade 661) Iron-Cobalt Alloy,210,34,81,850,390,,,570,,310,34,300,1470,1420,450,12,14,1100,570,,80,9.7,150,300,,14,23,28,24,3.2,21,220,220,0.29,0.29,,,,,8.5g/cm3530lb/ft3,8.5g/cm3530lb/ft3,230MJ/m3,230MJ/m3,370kJ/m3,370kJ/m3,37,37,24.3,36.2,0.080,0.16,0,1.0,1.0,2.0,0,0.040,0,0.030,20,22.5,2.5,3.5,19,21,,,,,,,,,,,,,,,,,,,,,0.75,1.3,0,0.2,18.5,21,2.0,3.0,,,,,,,0.75,1.3,,,,,,,,
UNS N08367 Stainless Steel,210,34,80,740,350,,,490,,280,56,310,1460,1410,460,12,15,1100,430,,33,6.2,84,200,,14,24,25,22,3.2,17,210,210,0.28,0.28,,,88,88,8.1g/cm3500lb/ft3,8.1g/cm3500lb/ft3,210MJ/m3,210MJ/m3,290kJ/m3,290kJ/m3,46,46,41.4,50.3,0,0.030,0,1.0,0,2.0,0,0.040,0,0.030,20,22,6.0,7.0,23.5,25.5,0,0.75,,,,,,,,,,,,,,,,,,,,,0.18,0.25,,,,,,,,,,,,,,,,,,,,
UNS S35135 (Alloy 864) Stainless Steel,200,34,79,590,230,,,390,,180,,320,1430,1380,470,,16,1100,560,,37,6.8,94,220,,14,24,20,19,,13,,,0.28,0.28,,,,,8.1g/cm3510lb/ft3,8.1g/cm3510lb/ft3,160MJ/m3,160MJ/m3,130kJ/m3,130kJ/m3,37,37,28.3,45,0,0.080,0.6,1.0,0,1.0,0,0.045,0,0.015,20,25,4.0,4.8,30,38,0,0.75,,,,,,,,,,,,,,,0.4,1.0,,,,,,,,,,,,,,,,,,,,,,,,,,
UNS S35140 Stainless Steel,200,34,78,690,310,,,460,,250,,300,1420,1370,470,14,16,1100,500,,31,5.5,78,190,,14,24,24,22,3.7,16,210,210,0.28,0.28,,,88,88,8.0g/cm3500lb/ft3,8.0g/cm3500lb/ft3,190MJ/m3,190MJ/m3,250kJ/m3,250kJ/m3,28,28,44.1,52.7,0,0.1,0,0.75,1.0,3.0,0,0.045,0,0.030,20,22,1.0,2.0,25,27,,,,,,,,,,,,,,,,,,,,,0.25,0.75,0.080,0.2,,,,,,,,,,,,,,,,,,,,
EN 1.4854 (X6NiCrSiNCe35-25) Stainless Steel,200,45,78,750,340,,,520,,310,,330,1370,1330,480,11,15,1170,450,,34,5.7,81,220,,14,25,26,23,2.9,18,180,180,0.28,0.28,,,,,7.9g/cm3500lb/ft3,7.9g/cm3500lb/ft3,270MJ/m3,270MJ/m3,280kJ/m3,280kJ/m3,28,28,33.6,40.6,0.040,0.080,1.2,2.0,0,2.0,0,0.040,0,0.015,24,26,,,34,36,,,,,,,,,,,,,,,,,,,,,,,0.12,0.2,,,,,,,,,,,,,0.030,0.080,,,,,,
UNS N08810 (Alloy 800H) Stainless Steel,200,33,77,520,200,,,340,,160,,300,1400,1350,480,12,14,1100,490,,30,5.3,76,200,,14,24,18,18,3.0,13,,,0.28,0.28,,,,,8.0g/cm3500lb/ft3,8.0g/cm3500lb/ft3,140MJ/m3,140MJ/m3,100kJ/m3,100kJ/m3,21,21,39.5,50.7,0.050,0.1,0,1.0,0,1.5,0,0.045,0,0.015,19,23,,,30,35,0,0.75,,,0.15,0.6,,,,,,,,,,,0.15,0.6,,,,,,,,,,,,,,,,,,,,,,,,,,
UNS R30556 (Alloy 556) Fe-Cr-Ni-Co Alloy,210,45,81,780,350,,,550,,320,,300,1420,1330,450,11,15,1100,450,,70,8.7,130,300,,14,23,26,22,2.9,18,,,0.28,0.28,,,,,8.4g/cm3530lb/ft3,8.4g/cm3530lb/ft3,290MJ/m3,290MJ/m3,290kJ/m3,290kJ/m3,40,40,20.4,38.2,0.050,0.15,0.2,0.8,0.5,2.0,0,0.040,0,0.015,21,23,2.5,4.0,19,22.5,,,,,0.1,0.5,,,,,,,,,,,,,,,0,0.3,0.1,0.3,16,21,2.0,3.5,,,0,0.020,,,0.3,1.3,,,0.0050,0.1,0.0010,0.1,,
UNS N08700 Stainless Steel,200,32,79,620,270,,,410,,210,45,300,1450,1400,470,13,16,1100,460,,32,6.0,82,200,,14,24,21,20,3.5,14,170,170,0.28,0.28,,,81,81,8.1g/cm3500lb/ft3,8.1g/cm3500lb/ft3,160MJ/m3,160MJ/m3,180kJ/m3,180kJ/m3,36,36,42,52.7,0,0.040,0,1.0,0,2.0,0,0.040,0,0.030,19,23,4.3,5.0,24,26,0,0.5,,,,,,,,,,,,,,,,,,,0,0.4,,,,,,,,,,,,,,,,,,,,,,
EN 1.4537 (X1CrNiMoCuN25-25-5) Stainless Steel,210,42,80,700,330,,,480,91,290,,310,1440,1390,470,14,16,1100,450,,34,6.1,84,220,,14,24,24,22,3.7,15,220,220,0.28,0.28,,,,,8.1g/cm3500lb/ft3,8.1g/cm3500lb/ft3,240MJ/m3,240MJ/m3,270kJ/m3,270kJ/m3,46,46,36.3,46.1,0,0.020,0,0.7,0,2.0,0,0.030,0,0.010,24,26,4.7,5.7,24,27,1.0,2.0,,,,,,,,,,,,,,,,,,,,,0.17,0.25,,,,,,,,,,,,,,,,,,,,
UNS S33228 Stainless Steel,200,34,79,570,210,,,380,,170,39,310,1410,1360,470,,16,1100,560,,37,6.2,89,220,,14,24,20,19,,13,190,190,0.28,0.28,,,82,82,8.0g/cm3500lb/ft3,8.0g/cm3500lb/ft3,150MJ/m3,150MJ/m3,110kJ/m3,110kJ/m3,27,27,36.5,42.3,0.040,0.080,0,0.3,0,1.0,0,0.020,0,0.015,26,28,,,31,33,,,,,0,0.025,,,,,,,,,,,,,,,0.6,1.0,,,,,,,,,,,,,,,0.050,0.1,,,,,,
UNS N08320 Stainless Steel,200,40,78,580,220,,,400,,190,,300,1400,1350,480,12,16,1100,430,,28,4.9,69,200,,14,24,20,20,3.3,13,190,190,0.28,0.28,,,84,84,8.0g/cm3500lb/ft3,8.0g/cm3500lb/ft3,180MJ/m3,180MJ/m3,120kJ/m3,120kJ/m3,22,22,40.4,50,0,0.050,0,1.0,0,2.5,0,0.040,0,0.030,21,23,,,25,27,,,,,,,,,,,,,,,,,,,,,,,,,,,,,,,,,,,,,,,,,,,,
UNS N08811 (Alloy 800HT) Stainless Steel,200,33,77,510,190,,,340,,150,,300,1390,1360,480,12,14,1100,490,-120,30,5.3,76,200,,14,24,18,18,3.0,13,,,0.28,0.28,,,,,8.0g/cm3500lb/ft3,8.0g/cm3500lb/ft3,130MJ/m3,130MJ/m3,94kJ/m3,94kJ/m3,21,21,39.5,50.6,0.060,0.1,0,1.0,0,1.5,0,0.040,0,0.015,19,23,,,30,35,0,0.75,,,0.15,0.6,,,,,,,,,,,0.15,0.6,,,,,,,,,,,,,,,,,,,,,,,,,,
UNS S32050 Stainless Steel,210,46,81,770,370,,,540,,340,,310,1460,1410,470,12,16,1100,440,,31,6.0,81,210,,14,25,27,23,3.3,17,220,220,0.28,0.28,,,,,8.0g/cm3500lb/ft3,8.0g/cm3500lb/ft3,290MJ/m3,290MJ/m3,330kJ/m3,330kJ/m3,48,48,43.1,51.8,0,0.030,0,1.0,0,1.5,0,0.035,0,0.020,22,24,6.0,6.6,20,23,0,0.4,,,,,,,,,,,,,,,,,,,,,0.21,0.32,,,,,,,,,,,,,,,,,,,,
EN 1.4876 (X10NiCrAlTi32-21) Stainless Steel,200,33,77,570,190,,,370,,150,,300,1400,1350,480,12,14,1100,490,,30,5.3,76,200,,14,24,20,19,3.2,14,170,170,0.28,0.28,,,,,8.0g/cm3500lb/ft3,8.0g/cm3500lb/ft3,140MJ/m3,140MJ/m3,94kJ/m3,94kJ/m3,21,21,38.6,50.7,0,0.12,0,1.0,0,2.0,0,0.030,0,0.015,19,23,,,30,34,,,,,0.15,0.6,,,,,,,,,,,0.15,0.6,,,,,,,,,,,,,,,,,,,,,,,,,,
UNS S35045 (Alloy 803) Stainless Steel,200,39,78,540,190,,,370,,170,,310,1390,1340,480,12,16,1100,520,,34,5.8,83,230,,14,24,19,19,3.2,12,,,0.28,0.28,,,,,8.0g/cm3500lb/ft3,8.0g/cm3500lb/ft3,170MJ/m3,170MJ/m3,94kJ/m3,94kJ/m3,27,27,29.4,42.6,0.060,0.1,0,1.0,0,1.5,0,0.045,0,0.015,25,29,,,32,37,0,0.75,,,0.15,0.6,,,,,,,,,,,0.15,0.6,,,,,,,,,,,,,,,,,,,,,,,,,,
UNS S35125 Stainless Steel,200,39,78,540,230,,,370,,200,,300,1430,1380,470,12,16,1100,490,,36,6.4,89,210,,14,24,19,18,3.1,12,,,0.28,0.28,,,,,8.1g/cm3510lb/ft3,8.1g/cm3510lb/ft3,170MJ/m3,170MJ/m3,140kJ/m3,140kJ/m3,30,30,36.2,45.8,0,0.1,0,0.5,1.0,1.5,0,0.045,0,0.015,20,23,2.0,3.0,31,35,,,,,,,,,,,,,,,,,,,,,0.25,0.6,,,,,,,,,,,,,,,,,,,,,,
UNS S32053 Stainless Steel,210,46,80,730,330,,,510,,310,56,310,1450,1400,470,13,16,1100,440,,33,6.1,83,210,,14,24,25,22,3.3,16,190,190,0.28,0.28,,,83,83,8.1g/cm3500lb/ft3,8.1g/cm3500lb/ft3,270MJ/m3,270MJ/m3,270kJ/m3,270kJ/m3,44,44,41.7,48.8,0,0.030,0,1.0,0,1.0,0,0.030,0,0.010,22,24,5.0,6.0,24,26,,,,,,,,,,,,,,,,,,,,,,,0.17,0.22,,,,,,,,,,,,,,,,,,,,
