Repository: noobggs19092006-source/eco-material-predictor

# 🌿 Eco-Material Property Predictor

A machine-learning pipeline that predicts **10 material properties** of eco-friendly engineering plastics and alloys — no physical testing required.

**Predicted properties (Held-out Test R²):**
| Property | Unit | Polymer R² | Alloy R² |
|---|---|---|---|
| Glass Transition Temperature (Tg) | °C | **0.98** | **0.96** |
| Tensile Strength | MPa | **0.93** | **0.96** |
| Young's Modulus | GPa | **0.90** | **0.99** |
| Density | g/cm³ | **0.85** | **0.99** |
| Thermal Conductivity | W/m·K | **0.93** | **0.97** |
| Electrical Conductivity | log₁₀ S/m | **0.92** | **0.96** |
| Elongation at Break | % | **0.94** | **0.96** |

File: data/archive/iron_alloys.csv (part 8 of 12)
kwell C Hardness min,Rockwell C Hardness max,Rockwell B Hardness min,Rockwell B Hardness max,Density min,Density max,Resilience: Ultimate (Unit Rupture Work) min,Resilience: Ultimate (Unit Rupture Work) max,Resilience: Unit (Modulus of Resilience) min,Resilience: Unit (Modulus of Resilience) max,PREN (Pitting Resistance) min,PREN (Pitting Resistance) max,Iron (Fe)Fe min,Iron (Fe)Fe max,Carbon (C)C min,Carbon (C)C max,Silicon (Si)Si min,Silicon (Si)Si max,Manganese (Mn)Mn min,Manganese (Mn)Mn max,Phosphorus (P)P min,Phosphorus (P)P max,Sulfur (S)S min,Sulfur (S)S max,Chromium (Cr)Cr min,Chromium (Cr)Cr max,Molybdenum (Mo)Mo min,Molybdenum (Mo)Mo max,Nickel (Ni)Ni min,Nickel (Ni)Ni max,Copper (Cu)Cu min,Copper (Cu)Cu max,Vanadium (V)V min,Vanadium (V)V max,Aluminum (Al)Al min,Aluminum (Al)Al max,Magnesium (Mg)Mg min,Magnesium (Mg)Mg max,Selenium (Se)Se min,Selenium (Se)Se max,Tin (Sn)Sn min,Tin (Sn)Sn max,Arsenic (As)As min,Arsenic (As)As max,Residualsres. min,Residualsres. max,Titanium (Ti)Ti min,Titanium (Ti)Ti max,Zirconium (Zr)Zr min,Zirconium (Zr)Zr max,Niobium (Nb)Nb min,Niobium (Nb)Nb max,Nitrogen (N)N min,Nitrogen (N)N max,Cobalt (Co)Co min,Cobalt (Co)Co max,Tungsten (W)W min,Tungsten (W)W max,Calcium (Ca)Ca min,Calcium (Ca)Ca max,Boron (B)B min,Boron (B)B max,Oxygen (O)O min,Oxygen (O)O max,Tantalum (Ta)Ta min,Tantalum (Ta)Ta max,Cerium (Ce)Ce min,Cerium (Ce)Ce max,Lanthanum (La)La min,Lanthanum (La)La max,Zinc (Zn)Zn min,Zinc (Zn)Zn max,Lead (Pb)Pb min,Lead (Pb)Pb max
UNS N08800 (Alloy 800) Stainless Steel,200,4.5,77,500,190,,,340,,150,,300,1390,1360,480,12,14,1100,490,-120,30,5.3,76,200,,14,24,18,18,3.0,13,,,0.28,0.28,,,,,8.0g/cm3500lb/ft3,8.0g/cm3500lb/ft3,42,160MJ/m3,96,1740kJ/m3,21,21,39.5,50.7,0,0.1,0,1.0,0,1.5,0,0.045,0,0.015,19,23,,,30,35,0,0.75,,,0.15,0.6,,,,,,,,,,,0.15,0.6,,,,,,,,,,,,,,,,,,,,,,,,,,
UNS N08904 (904L) Stainless Steel,200,38,79,540,240,,,370,,200,,300,1440,1390,470,12,16,1100,430,,32,5.8,79,200,,14,24,19,18,3.1,12,170,170,0.28,0.28,,,77,77,8.1g/cm3500lb/ft3,8.1g/cm3500lb/ft3,170MJ/m3,170MJ/m3,150kJ/m3,150kJ/m3,37,37,38.8,53,0,0.020,0,1.0,0,2.0,0,0.045,0,0.035,19,23,4.0,5.0,23,28,1.0,2.0,,,,,,,,,,,,,,,,,,,,,0,0.1,,,,,,,,,,,,,,,,,,,,
EN 1.4565 (X2CrNiMnMoN25-18-6-5) Stainless Steel,210,35,81,880,480,,,590,110,380,,310,1420,1380,470,12,15,1100,460,,28,5.4,74,210,,14,25,31,26,3.2,21,,,0.28,0.28,,,,,7.9g/cm3490lb/ft3,7.9g/cm3490lb/ft3,260MJ/m3,260MJ/m3,550kJ/m3,550kJ/m3,47,47,41.2,50.7,0,0.030,0,1.0,5.0,7.0,0,0.030,0,0.015,24,26,4.0,5.0,16,19,,,,,,,,,,,,,,,,,,,,,0,0.15,0.3,0.6,,,,,,,,,,,,,,,,,,,,
UNS N08801 (Alloy 801) Stainless Steel,200,34,77,860,190,,,570,,260,,300,1390,1360,480,12,16,1090,630,,30,5.5,79,200,,14,24,30,25,3.3,20,,,0.28,0.28,,,,,8.0g/cm3500lb/ft3,8.0g/cm3500lb/ft3,220MJ/m3,220MJ/m3,92kJ/m3,92kJ/m3,21,21,39.5,50.3,0,0.1,0,1.0,0,1.5,,,0,0.015,19,22,,,30,34,0,0.5,,,,,,,,,,,,,,,0.75,1.5,,,,,,,,,,,,,,,,,,,,,,,,,,
EN 1.4539 (X1NiCrMoCu25-20-5) Stainless Steel,200,38,79,630,260,,,430,90,220,,300,1440,1390,460,12,16,1100,420,,31,5.7,78,200,,14,24,22,20,3.2,14,200,200,0.28,0.28,,,,,8.1g/cm3500lb/ft3,8.1g/cm3500lb/ft3,190MJ/m3,190MJ/m3,160kJ/m3,160kJ/m3,36,36,43.1,51.8,0,0.020,0,0.7,0,2.0,0,0.030,0,0.010,19,21,4.0,5.0,24,26,1.2,2.0,,,,,,,,,,,,,,,,,,,,,0,0.15,,,,,,,,,,,,,,,,,,,,
UNS S35315 (353 MA) Stainless Steel,200,46,78,740,300,,,520,,280,,330,1370,1330,480,12,16,1100,450,,34,5.7,81,220,,14,25,26,23,3.1,17,190,190,0.28,0.28,,,82,82,7.9g/cm3500lb/ft3,7.9g/cm3500lb/ft3,270MJ/m3,270MJ/m3,230kJ/m3,230kJ/m3,27,27,33.6,40.6,0.040,0.080,1.2,2.0,0,2.0,0,0.040,0,0.030,24,26,,,34,36,,,,,,,,,,,,,,,,,,,,,,,0.12,0.18,,,,,,,,,,,,,0.030,0.1,,,,,,
"UNS S34565 (Alloy 24,F49) Stainless Steel",210,39,80,900,470,,,610,,400,45,310,1420,1380,470,12,15,1100,450,,28,5.3,73,210,,14,25,32,26,3.2,22,200,200,0.28,0.28,,,88,88,7.9g/cm3490lb/ft3,7.9g/cm3490lb/ft3,300MJ/m3,300MJ/m3,540kJ/m3,540kJ/m3,47,47,43.2,51.6,0,0.030,0,1.0,5.0,7.0,0,0.030,0,0.010,23,25,4.0,5.0,16,18,,,,,,,,,,,,,,,,,,,,,0,0.1,0.4,0.6,,,,,,,,,,,,,,,,,,,,
EN 1.4563 (X1NiCrMoCu31-27-4) Stainless Steel,200,40,80,620,250,,,420,91,210,,310,1420,1370,470,12,16,1100,460,,36,6.3,87,240,,14,24,21,20,3.2,13,200,200,0.28,0.28,,,,,8.1g/cm3500lb/ft3,8.1g/cm3500lb/ft3,200MJ/m3,200MJ/m3,150kJ/m3,150kJ/m3,39,39,31.6,40.3,0,0.020,0,0.7,0,2.0,0,0.030,0,0.010,26,28,3.0,4.0,30,32,0.7,1.5,,,,,,,,,,,,,,,,,,,,,0,0.1,,,,,,,,,,,,,,,,,,,,
UNS N08535 (Alloy 8535) Iron-Nickel-Chromium Alloy,200,46,80,570,240,,,400,,220,,310,1420,1370,470,13,16,1100,450,,36,6.3,87,230,,14,24,20,19,3.3,13,,,0.28,0.28,,,,,8.1g/cm3510lb/ft3,8.1g/cm3510lb/ft3,210MJ/m3,210MJ/m3,140kJ/m3,140kJ/m3,36,36,29.4,44.5,0,0.030,0,0.5,0,1.0,0,0.030,0,0.030,24,27,2.5,4.0,29,36.5,0,1.5,,,,,,,,,,,,,,,,,,,,,,,,,,,,,,,,,,,,,,,,,,
UNS N08135 Iron-Nickel-Chromium Alloy,200,46,80,570,240,,,400,,220,,310,1440,1390,460,,16,1100,430,,39,6.8,94,220,,14,24,19,19,,13,,,0.28,0.28,,,,,8.2g/cm3510lb/ft3,8.2g/cm3510lb/ft3,210MJ/m3,210MJ/m3,140kJ/m3,140kJ/m3,38,38,30.2,42.3,0,0.030,0,0.75,0,1.0,0,0.030,0,0.030,20.5,23.5,4.0,5.0,33,38,0,0.7,,,,,,,,,,,,,,,,,,,,,,,,,0.2,0.8,,,,,,,,,,,,,,,,
UNS S32654 (Alloy 654) Stainless Steel,210,45,82,850,490,,,590,,450,46,310,1450,1410,460,11,15,1100,440,,34,6.4,87,220,,14,25,29,25,2.9,19,220,220,0.28,0.28,,,,,8.0g/cm3500lb/ft3,8.0g/cm3500lb/ft3,330MJ/m3,330MJ/m3,570kJ/m3,570kJ/m3,57,57,38.3,45.3,0,0.020,0,0.5,2.0,4.0,0,0.030,0,0.0050,24,25,7.0,8.0,21,23,0.3,0.6,,,,,,,,,,,,,,,,,,,,,0.45,0.55,,,,,,,,,,,,,,,,,,,,
UNS S31277 (27-7Mo) Stainless Steel,210,45,80,860,410,,,600,,380,,310,1460,1410,460,,16,1100,430,,36,6.7,90,220,,14,24,29,25,,19,,,0.28,0.28,,,,,8.1g/cm3510lb/ft3,8.1g/cm3510lb/ft3,320MJ/m3,320MJ/m3,410kJ/m3,410kJ/m3,51,51,35.5,46.2,0,0.020,0,0.5,0,3.0,0,0.030,0,0.010,20.5,23,6.5,8.0,26,28,0.5,1.5,,,,,,,,,,,,,,,,,,,,,0.3,0.4,,,,,,,,,,,,,,,,,,,,
UNS N08925 Stainless Steel,200,45,80,680,340,,,470,,310,,300,1460,1410,460,13,16,1100,420,,33,6.2,84,200,,14,24,23,21,3.5,15,,,0.28,0.28,,,,,8.1g/cm3510lb/ft3,8.1g/cm3510lb/ft3,250MJ/m3,250MJ/m3,280kJ/m3,280kJ/m3,44,44,42.7,50.1,0,0.020,0,0.5,0,1.0,0,0.045,0,0.030,19,21,6.0,7.0,24,26,0.8,1.5,,,,,,,,,,,,,,,,,,,,,0.1,0.2,,,,,,,,,,,,,,,,,,,,
EN 1.4958 (X5NiCrAlTi31-20) Stainless Steel,200,40,77,630,190,,,430,,170,,300,1400,1350,480,12,15,1090,500,,30,5.3,75,200,,14,24,22,20,3.2,15,,,0.28,0.28,,,,,8.0g/cm3500lb/ft3,8.0g/cm3500lb/ft3,190MJ/m3,190MJ/m3,95kJ/m3,95kJ/m3,21,21,41.1,50.6,0.030,0.080,0,0.7,0,1.5,0,0.015,0,0.010,19,22,,,30,32.5,0,0.5,,,0.2,0.5,,,,,,,,,,,0.2,0.5,,,0,0.1,0,0.030,0,0.5,,,,,,,,,,,,,,,,,,
EN 1.4659 (X1CrNiMoCuNW24-22-6) Stainless Steel,210,49,81,900,480,,,640,94,460,,300,1480,1430,460,12,16,1100,440,,37,6.5,89,220,,14,24,31,25,3.2,19,260,260,0.28,0.28,,,,,8.2g/cm3510lb/ft3,8.2g/cm3510lb/ft3,370MJ/m3,370MJ/m3,550kJ/m3,550kJ/m3,54,54,35.7,45.7,0,0.020,0,0.7,2.0,4.0,0,0.030,0,0.010,23,25,5.5,6.5,21,23,1.0,2.0,,,,,,,,,,,,,,,,,,,,,0.35,0.5,,,1.5,2.5,,,,,,,,,,,,,,,,
UNS N08926 (Alloy 926) Stainless Steel,200,40,80,740,330,,,500,,290,,300,1460,1410,460,12,16,1100,420,,33,6.2,84,200,,14,24,25,22,3.2,16,,,0.28,0.28,,,,,8.1g/cm3510lb/ft3,8.1g/cm3510lb/ft3,240MJ/m3,240MJ/m3,270kJ/m3,270kJ/m3,45,45,41.7,50.4,0,0.020,0,0.5,0,2.0,0,0.030,0,0.010,19,21,6.0,7.0,24,26,0.5,1.5,,,,,,,,,,,,,,,,,,,,,0.15,0.25,,,,,,,,,,,,,,,,,,,,
UNS S31266 Stainless Steel,210,40,81,860,470,,,590,,400,56,310,1470,1420,460,12,16,1100,440,,37,6.5,89,220,,14,24,29,24,3.1,18,,,0.28,0.28,,,,,8.2g/cm3510lb/ft3,8.2g/cm3510lb/ft3,290MJ/m3,290MJ/m3,540kJ/m3,540kJ/m3,54,54,34.1,46,0,0.030,0,1.0,2.0,4.0,0,0.035,0,0.020,23,25,5.2,6.2,21,24,1.0,2.5,,,,,,,,,,,,,,,,,,,,,0.35,0.6,,,1.5,2.5,,,,,,,,,,,,,,,,
UNS N08330 (Alloy 330) Stainless Steel,200,34,76,550,230,,,360,,190,,310,1390,1340,480,12,16,1050,420,,32,5.4,77,190,,14,24,19,18,3.1,13,180,180,0.28,0.28,,,80,80,8.0g/cm3500lb/ft3,8.0g/cm3500lb/ft3,150MJ/m3,150MJ/m3,140kJ/m3,140kJ/m3,19,19,38.3,48.3,0,0.080,0.75,1.5,0,2.0,0,0.030,0,0.030,17,20,,,34,37,0,1.0,,,,,,,,,0,0.025,,,,,,,,,,,,,,,,,,,,,,,,,,,,,,,0,0.0050
UNS N08332 Stainless Steel,200,34,76,520,210,,,350,,170,,310,1390,1340,480,12,16,1050,420,,32,5.4,77,190,,14,24,18,18,3.1,12,170,170,0.28,0.28,,,77,77,8.0g/cm3500lb/ft3,8.0g/cm3500lb/ft3,140MJ/m3,140MJ/m3,110kJ/m3,110kJ/m3,19,19,38.3,48.2,0.050,0.1,0.75,1.5,0,2.0,0,0.030,0,0.030,17,20,,,34,37,0,1.0,,,,,,,,,0,0.025,,,,,,,,,,,,,,,,,,,,,,,,,,,,,,,0,0.0050
UNS N08028 (Alloy 28) Stainless Steel,200,45,80,570,240,,,400,,220,,320,1420,1370,470,12,16,1100,460,,37,6.4,89,240,,14,24,19,19,3.2,12,180,180,0.28,0.28,,,80,80,8.1g/cm3500lb/ft3,8.1g/cm3500lb/ft3,210MJ/m3,210MJ/m3,140kJ/m3,140kJ/m3,39,39,29,40.4,0,0.030,0,1.0,0,2.5,0,0.030,0,0.030,26,28,3.0,4.0,30,34,0.6,1.4,,,,,,,,,,,,,,,,,,,,,,,,,,,,,,,,,,,,,,,,,,
UNS N08020 (2.4660) Stainless Steel,200,15,77,610,270,,,380,,210,,300,1410,1360,460,12,15,1100,490,,38,6.6,92,220,,13,24,21,20,3.2,15,,,0.28,0.28,,,,,8.2g/cm3510lb/ft3,8.2g/cm3510lb/ft3,83,170MJ/m3,180,440kJ/m3,28,28,29.9,44,0,0.070,0,1.0,0,2.0,0,0.045,0,0.035,19,21,2.0,3.0,32,38,3.0,4.0,,,,,,,,,,,,,,,,,,,0,1.0,,,,,,,,,,,,,,,,,,,,,,
EN 1.4959 (X8NiCrAlTi32-21) Stainless Steel,200,40,77,630,190,,,430,,170,,300,1400,1350,480,12,15,1090,510,,31,5.4,76,200,,14,24,22,20,3.2,15,,,0.28,0.28,,,,,8.0g/cm3500lb/ft3,8.0g/cm3500lb/ft3,190MJ/m3,190MJ/m3,96kJ/m3,96kJ/m3,21,21,39.4,50.5,0.050,0.1,0,0.7,0,1.5,0,0.015,0,0.010,19,22,,,30,34,0,0.5,,,0.25,0.65,,,,,,,,,,,0.25,0.65,,,,,0,0.030,0,0.5,,,,,,,,,,,,,,,,,,
EN 1.4529 (X1NiCrMoCuN25-20-7) Stainless Steel,200,43,80,750,340,,,520,90,310,,300,1460,1410,460,12,16,1100,420,,33,6.2,84,200,,14,24,26,23,3.2,17,220,220,0.28,0.28,,,,,8.1g/cm3510lb/ft3,8.1g/cm3510lb/ft3,260MJ/m3,260MJ/m3,280kJ/m3,280kJ/m3,45,45,42.7,50.4,0,0.020,0,0.5,0,1.0,0,0.030,0,0.010,19,21,6.0,7.0,24,26,0.5,1.5,,,,,,,,,,,,,,,,,,,,,0.15,0.25,,,,,,,,,,,,,,,,,,,,
EN 1.4886 (X10NiCrSi35-19) Stainless Steel,200,45,76,580,300,,,400,,280,,320,1390,1340,480,12,15,1100,420,,31,5.4,76,190,,14,24,20,19,3.1,14,170,170,0.28,0.28,,,,,8.0g/cm3500lb/ft3,8.0g/cm3500lb/ft3,220MJ/m3,220MJ/m3,230kJ/m3,230kJ/m3,19,19,38.7,49,0,0.15,1.0,2.0,0,2.0,0,0.030,0,0.015,17,20,,,33,37,,,,,,,,,,,,,,,,,,,,,,,0,0.1,,,,,,,,,,,,,,,,,,,,
"UNS N08031 (Alloy 31,1.4562) Stainless Steel",210,45,81,730,310,,,510,,290,,310,1440,1390,460,12,18,1100,460,,39,7.1,96,240,,14,24,25,22,3.1,14,,,0.28,0.28,,,,,8.1g/cm3510lb/ft3,8.1g/cm3510lb/ft3,270MJ/m3,270MJ/m3,230kJ/m3,230kJ/m3,52,52,29,36.9,0,0.015,0,0.3,0,2.0,0,0.020,0,0.010,26,28,6.0,7.0,30,32,1.0,1.4,,,,,,,,,,,,,,,,,,,,,0.15,0.25,,,,,,,,,,,,,,,,,,,,
ASTM Grade LC9 (J31300) Cast Nickel Steel,190,22,73,660,590,,,,,420,34,260,1450,1410,470,,13,430,,,8.0,2.3,31,65,,13,24,23,21,,20,200,200,0.29,0.29,,,,,7.9g/cm3500lb/ft3,7.9g/cm3500lb/ft3,140MJ/m3,140MJ/m3,920kJ/m3,920kJ/m3,,,87.4,91.5,0,0.13,0,0.45,0,0.9,0,0.040,0,0.045,0,0.5,0,0.2,8.5,10,0,0.3,0,0.030,,,,,,,,,,,,,,,,,,,,,,,,,,,,,,,,,,,,,,,,
EN 1.5419 (G20Mo5) Cast Steel,190,25,73,540,270,,,,31,200,,250,1460,1420,470,49,13,410,,,2.4,1.5,20,48,,13,24,19,19,13,16,160,160,0.29,0.29,,,,,7.8g/cm3490lb/ft3,7.8g/cm3490lb/ft3,110MJ/m3,110MJ/m3,200kJ/m3,200kJ/m3,,,97.5,99,0.15,0.23,0,0.6,0.5,1.0,0,0.025,0,0.030,,,0.4,0.6,,,,,,,,,,,,,,,,,,,,,,,,,,,,,,,,,,,,,,,,,,,,,,
EN 1.7230 (G34CrMo4) Cast Steel,190,11,73,720,510,,,,29,320,,250,1460,1420,470,44,13,420,,,2.4,1.5,20,51,,13,24,26,23,12,21,220,270,0.29,0.29,,,,,7.8g/cm3490lb/ft3,7.8g/cm3490lb/ft3,79,97MJ/m3,700,1460kJ/m3,,,96.7,98.3,0.3,0.37,0,0.6,0.5,0.8,0,0.025,0,0.030,0.8,1.2,0.15,0.3,,,,,,,,,,,,,,,,,,,,,,,,,,,,,,,,,,,,,,,,,,,,,,
EN 1.7376 (GX15CrMo9-1) Cast Steel,190,20,75,710,460,,,,,320,,270,1460,1410,470,26,13,600,,,6.5,2.1,29,88,,14,25,25,23,6.9,20,210,210,0.28,0.28,,,,,7.8g/cm3490lb/ft3,7.8g/cm3490lb/ft3,130MJ/m3,130MJ/m3,560kJ/m3,560kJ/m3,12,12,86.2,90.6,0.12,0.19,0,1.0,0.35,0.65,0,0.030,0,0.030,8.0,10,0.9,1.2,0,0.4,0,0.3,0,0.050,,,,,,,,,,,,,,,,,,,,,,,,,,,,,,,,,,,,,,,,
EN 1.6220 (G20Mn5) Cast Steel,190,23,73,550,340,,,,49,240,,250,1460,1420,470,52,13,400,,,2.1,1.5,19,48,,13,24,19,19,14,16,170,170,0.29,0.29,,,,,7.8g/cm3490lb/ft3,7.8g/cm3490lb/ft3,110,120MJ/m3,300,310kJ/m3,,,96.7,98.8,0.17,0.23,0,0.6,1.0,1.6,0,0.020,0,0.030,,,,,0,0.8,,,,,,,,,,,,,,,,,,,,,,,,,,,,,,,,,,,,,,,,,,,,
ASTM A356 Grade 5 (J12540) Cast Steel,190,25,73,550,310,,,,,230,39,250,1470,1420,470,49,13,420,,,2.6,1.5,20,49,,13,24,20,19,13,16,170,170,0.29,0.29,,,,,7.9g/cm3490lb/ft3,7.9g/cm3490lb/ft3,120MJ/m3,120MJ/m3,250kJ/m3,250kJ/m3,2.2,2.2,97.1,99.2,0,0.25,0,0.6,0,0.7,0,0.035,0,0.030,0.4,0.7,0.4,0.6,,,,,,,,,,,,,,,,,,,,,,,,,,,,,,,,,,,,,,,,,,,,,,
EN 1.7720 (G12MoCrV5-2) Cast Steel,190,19,73,590,340,,,,30,230,,250,1470,1430,470,40,13,410,,,2.8,2.2,30,51,,13,24,21,20,11,17,180,180,0.29,0.29,,,,,7.9g/cm3490lb/ft3,7.9g/cm3490lb/ft3,97MJ/m3,97MJ/m3,300kJ/m3,300kJ/m3,2.1,2.1,96.6,98.6,0.1,0.15,0,0.45,0.4,0.7,0,0.030,0,0.020,0.3,0.5,0.4,0.6,0,0.4,0,0.3,0.22,0.3,,,,,,,,,,,,,,,,,,,,,,,,,,,,,,,,,,,,,,,,
ASTM A356 Grade 9 (J21610) Cast Steel,190,17,73,670,460,,,,,310,50,260,1470,1430,470,41,13,440,,,3.6,2.4,33,56,,13,24,24,22,11,19,200,200,0.29,0.29,,,,,7.8g/cm3490lb/ft3,7.8g/cm3490lb/ft3,100MJ/m3,100MJ/m3,570kJ/m3,570kJ/m3,4.7,4.7,95.2,97.2,0,0.2,0.2,0.6,0.5,0.9,0,0.035,0,0.030,1.0,1.5,0.9,1.2,,,,,0.2,0.35,,,,,,,,,,,,,,,,,,,,,,,,,,,,,,,,,,,,,,,,
ASTM A148 Cast Steel,190,5.7,73,630,390,,,,,280,13,250,1460,1420,470,37,13,400,,,2.3,1.5,20,48,,13,24,22,21,9.9,18,190,390,0.29,0.29,,,,,7.8g/cm3490lb/ft3,7.8g/cm3490lb/ft3,71,150MJ/m3,400,3570kJ/m3,,,,,,,,,,,,,,,,,,,,,,,,,,,,,,,,,,,,,,,,,,,,,,,,,,,,,,,,,,,,,,,,
ASTM Grade LCC (J02505) Cast Carbon-Manganese Steel,190,25,72,570,310,,,,,230,40,250,1450,1410,470,49,13,400,,,1.8,1.4,18,45,,13,24,20,20,13,17,170,170,0.29,0.29,,,,,7.8g/cm3490lb/ft3,7.8g/cm3490lb/ft3,120MJ/m3,120MJ/m3,260kJ/m3,260kJ/m3,,,96.9,100,0,0.25,0,0.6,0,1.2,0,0.040,0,0.045,,,,,,,,,,,,,,,,,,,,,0,1.0,,,,,,,,,,,,,,,,,,,,,,,,,,,,
ASTM Grade LC1 (J12522) Cast Carbon-Molybdenum Steel,190,27,73,540,270,,,,,200,40,250,1470,1420,470,50,13,410,,,2.4,1.5,20,47,,13,24,19,19,13,16,160,160,0.29,0.29,,,,,7.9g/cm3490lb/ft3,7.9g/cm3490lb/ft3,120MJ/m3,120MJ/m3,200kJ/m3,200kJ/m3,,,97.6,99.05,0,0.25,0,0.6,0.5,0.8,0,0.040,0,0.045,,,0.45,0.65,,,,,,,,,,,,,,,,,,,,,,,,,,,,,,,,,,,,,,,,,,,,,,
EN 1.5636 (G9Ni10) Cast Steel,190,27,73,560,310,,,,,230,,250,1460,1420,470,52,13,410,,,3.6,1.7,23,52,,13,24,20,19,14,16,170,170,0.29,0.29,,,,,7.9g/cm3490lb/ft3,7.9g/cm3490lb/ft3,130MJ/m3,130MJ/m3,260kJ/m3,260kJ/m3,,,94.6,97.4,0.060,0.12,0,0.6,0.5,0.8,0,0.020,0,0.015,0,0.3,0,0.2,2.0,3.0,0,0.3,0,0.050,,,,,,,,,,,,,,,,,,,,,,,,,,,,,,,,,,,,,,,,
EN 1.7221 (G26CrMo4) Cast Steel,190,11,73,650,430,,,,20,290,,250,1460,1420,470,44,13,420,,,2.4,1.5,20,51,,13,24,23,21,12,19,200,230,0.29,0.29,,,,,7.8g/cm3490lb/ft3,7.8g/cm3490lb/ft3,83,98MJ/m3,490,1050kJ/m3,,,96.8,98.3,0.22,0.29,0,0.6,0.5,0.8,0,0.025,0,0.030,0.8,1.2,0.15,0.3,,,,,,,,,,,,,,,,,,,,,,,,,,,,,,,,,,,,,,,,,,,,,,
ASTM Grade LC2 (J22500) Cast Nickel Steel,190,27,73,570,310,,,,,230,40,250,1460,1420,470,52,13,410,,,3.4,1.6,22,50,,13,24,20,19,14,17,170,170,0.29,0.29,,,,,7.9g/cm3490lb/ft3,7.9g/cm3490lb/ft3,130MJ/m3,130MJ/m3,260kJ/m3,260kJ/m3,,,95.3,97.5,0,0.25,0,0.6,0.5,0.8,0,0.040,0,0.045,,,,,2.0,3.0,,,,,,,,,,,,,,,,,,,,,,,,,,,,,,,,,,,,,,,,,,,,
EN 1.5638 (G9Ni14) Cast Steel,190,23,73,580,410,,,,,290,,250,1460,1420,470,52,13,410,,,4.0,1.7,23,52,,13,24,20,20,14,17,170,170,0.29,0.29,,,,,7.9g/cm3490lb/ft3,7.9g/cm3490lb/ft3,120MJ/m3,120MJ/m3,450kJ/m3,450kJ/m3,,,94.4,96.4,0.060,0.12,0,0.6,0.5,0.8,0,0.020,0,0.015,,,,,3.0,4.0,,,,,,,,,,,,,,,,,,,,,,,,,,,,,,,,,,,,,,,,,,,,
ASTM A356 Grade 10 (J22090) Cast Steel,190,23,74,670,430,,,,,300,39,260,1470,1430,470,39,13,460,,,3.9,1.8,23,59,,13,24,24,22,11,19,200,200,0.29,0.29,,,,,7.9g/cm3490lb/ft3,7.9g/cm3490lb/ft3,130MJ/m3,130MJ/m3,480kJ/m3,480kJ/m3,5.9,5.9,94.4,96.6,0,0.2,0,0.6,0.5,0.8,0,0.035,0,0.030,2.0,2.8,0.9,1.2,,,,,,,,,,,,,,,,,,,,,,,,,,,,,,,,,,,,,,,,,,,,,,
ASTM A217 Cast Alloy Steel,190,21,73,540,270,,,,,200,39,250,1450,1410,470,26,13,410,,,2.4,1.5,20,47,,13,24,19,19,6.9,16,160,210,0.28,0.29,,,,,7.8g/cm3480,490lb/ft3,110,130MJ/m3,190,570kJ/m3,2.5,13,,,,,,,,,,,,,,,,,,,,,,,,,,,,,,,,,,,,,,,,,,,,,,,,,,,,,,,,,,,,,,
EN 1.5422 (G18Mo5) Cast Steel,190,26,73,520,270,,,,,200,,250,1460,1420,470,39,13,410,,,2.7,1.6,22,50,,13,24,18,18,10,15,150,150,0.29,0.29,,,,,7.9g/cm3490lb/ft3,7.9g/cm3490lb/ft3,110MJ/m3,110MJ/m3,200kJ/m3,200kJ/m3,,,96.3,98.6,0.15,0.2,0,0.6,0.8,1.2,0,0.020,0,0.020,0,0.3,0.45,0.65,0,0.4,0,0.3,0,0.050,,,,,,,,,,,,,,,,,,,,,,,,,,,,,,,,,,,,,,,,
EN 1.7231 (G42CrMo4) Cast Steel,190,11,73,790,570,,,,28,360,,250,1460,1420,470,46,13,420,,,2.5,1.5,20,51,,13,24,28,24,12,23,240,280,0.29,0.29,,,,,7.8g/cm3490lb/ft3,7.8g/cm3490lb/ft3,87,100MJ/m3,870,1700kJ/m3,,,96.4,98.1,0.38,0.45,0,0.6,0.6,1.0,0,0.025,0,0.030,0.8,1.2,0.15,0.3,,,,,,,,,,,,,,,,,,,,,,,,,,,,,,,,,,,,,,,,,,,,,,
EN 1.7365 (GX15CrMo5) Cast Steel,190,18,74,700,470,,,,31,320,,260,1460,1420,470,40,13,510,,,4.4,1.8,24,70,,14,25,25,22,11,20,210,210,0.29,0.29,,,,,7.8g/cm3490lb/ft3,7.8g/cm3490lb/ft3,110MJ/m3,110MJ/m3,580kJ/m3,580kJ/m3,6.8,6.8,91.2,94.9,0.12,0.19,0,0.8,0.5,0.8,0,0.025,0,0.025,4.0,6.0,0.45,0.65,,,0,0.3,0,0.050,,,,,,,,,,,,,,,,,,,,,,,,,,,,,,,,,,,,,,,,
ASTM A732 Investment Cast Steel,190,4.0,72,460,310,,,,,230,,250,1440,1400,470,39,13,400,,,2.0,1.4,19,47,,13,24,16,17,10,14,140,440,0.29,0.29,,,,,7.8,7.9g/cm3490lb/ft3,45,130MJ/m3,260,4770kJ/m3,,,,,,,,,,,,,,,,,,,,,,,,,,,,,,,,,,,,,,,,,,,,,,,,,,,,,,,,,,,,,,,,
EN 1.7367 (GX10CrMoV9-1) Cast Steel,190,18,75,670,460,,,,31,310,,270,1460,1420,470,26,13,600,,,7.0,2.6,37,88,,14,25,24,22,6.9,19,200,200,0.28,0.28,,,,,7.8g/cm3490lb/ft3,7.8g/cm3490lb/ft3,110MJ/m3,110MJ/m3,560kJ/m3,560kJ/m3,13,13,87.3,90.3,0.080,0.12,0.2,0.5,0.3,0.6,0,0.030,0,0.010,8.0,9.5,0.85,1.1,0,0.4,,,0.18,0.25,0,0.020,,,,,,,,,,,0,0.010,0,0.010,0.060,0.1,0.030,0.070,,,,,,,,,,,,,,,,,,,,
ASTM A356 Grade 2 (J12523) Cast Steel,190,25,73,510,270,,,,,200,39,250,1470,1430,470,51,13,410,,,2.4,1.5,20,47,,13,24,18,18,14,15,150,150,0.29,0.29,,,,,7.9g/cm3490lb/ft3,7.9g/cm3490lb/ft3,110MJ/m3,110MJ/m3,190kJ/m3,190kJ/m3,,,97.7,99.55,0,0.25,0,0.6,0,0.7,0,0.035,0,0.030,,,0.45,0.65,,,,,,,,,,,,,,,,,,,,,,,,,,,,,,,,,,,,,,,,,,,,,,
EN 1.6781 (G17NiCrMo13-6) Cast Steel,190,17,73,830,680,,,,,450,,260,1460,1420,470,44,13,450,,,5.0,1.9,25,60,,13,24,29,25,12,24,250,250,0.29,0.29,,,,,7.9g/cm3490lb/ft3,7.9g/cm3490lb/ft3,130MJ/m3,130MJ/m3,1220kJ/m3,1220kJ/m3,3.3,3.3,92.6,94.6,0.15,0.19,0,0.5,0.55,0.8,0,0.015,0,0.015,1.3,1.8,0.45,0.6,3.0,3.5,,,,,,,,,,,,,,,,,,,,,,,,,,,,,,,,,,,,,,,,,,,,
EN 1.6750 (G20NiMoCr4) Cast Steel,190,18,73,650,460,,,,46,310,,250,1460,1420,470,39,13,420,,,3.3,1.7,22,52,,13,24,23,21,10,19,190,190,0.29,0.29,,,,,7.9g/cm3490lb/ft3,7.9g/cm3490lb/ft3,110MJ/m3,110MJ/m3,570kJ/m3,570kJ/m3,2.4,2.4,95.3,97.5,0.17,0.23,0,0.6,0.8,1.2,0,0.025,0,0.030,0.3,0.5,0.4,0.8,0.8,1.2,,,,,,,,,,,,,,,,,,,,,,,,,,,,,,,,,,,,,,,,,,,,
EN 1.6570 (G32NiCrMo8-5-4) Cast Steel,190,11,73,910,760,,,,40,500,,250,1460,1420,470,40,13,440,,,3.9,1.7,23,56,,13,24,32,27,11,27,270,340,0.29,0.29,,,,,7.9g/cm3490lb/ft3,7.9g/cm3490lb/ft3,120,140MJ/m3,1520,3010kJ/m3,2.5,2.5,94,96.2,0.28,0.35,0,0.6,0.6,1.0,0,0.020,0,0.015,1.0,1.4,0.3,0.5,1.6,2.1,,,,,,,,,,,,,,,,,,,,,,,,,,,,,,,,,,,,,,,,,,,,
ASTM Grade LC3 (J31550) Cast Nickel Steel,190,27,73,570,310,,,,,230,40,250,1460,1420,470,52,13,410,,,4.0,1.7,23,52,,13,24,20,19,14,17,170,170,0.29,0.29,,,,,7.9g/cm3490lb/ft3,7.9g/cm3490lb/ft3,130MJ/m3,130MJ/m3,260kJ/m3,260kJ/m3,,,94.4,96.5,0,0.15,0,0.6,0.5,0.8,0,0.040,0,0.045,,,,,3.0,4.0,,,,,,,,,,,,,,,,,,,,,,,,,,,,,,,,,,,,,,,,,,,,
ASTM Grade LC2-1 (J42215) Cast Alloy Steel,190,20,73,810,630,,,,,430,34,260,1460,1420,470,46,13,450,,,5.0,1.9,25,60,,13,24,29,25,12,24,240,240,0.29,0.29,,,,,7.9g/cm3490lb/ft3,7.9g/cm3490lb/ft3,150MJ/m3,150MJ/m3,1040kJ/m3,1040kJ/m3,3.1,3.1,92.5,95.3,0,0.22,0,0.5,0.55,0.75,0,0.040,0,0.045,1.4,1.9,0.3,0.6,2.5,3.5,,,,,,,,,,,,,,,,,,,,,,,,,,,,,,,,,,,,,,,,,,,,
ASTM A356 Grade 8 (J11697) Cast Steel,190,21,73,630,390,,,,,270,50,260,1470,1430,470,38,13,440,,,3.5,2.0,26,55,,13,24,22,21,10,18,190,190,0.29,0.29,,,,,7.8g/cm3490lb/ft3,7.8g/cm3490lb/ft3,110MJ/m3,110MJ/m3,390kJ/m3,390kJ/m3,4.7,4.7,95.4,97.4,0,0.2,0.2,0.6,0.5,0.9,0,0.035,0,0.030,1.0,1.5,0.9,1.2,,,,,0.050,0.15,,,,,,,,,,,,,,,,,,,,,,,,,,,,,,,,,,,,,,,,
ASTM A356 Grade 6 (J12073) Cast Steel,190,25,73,550,350,,,,,250,39,250,1460,1420,470,41,13,430,,,2.9,1.6,21,53,,13,24,20,19,11,16,170,170,0.29,0.29,,,,,7.8g/cm3490lb/ft3,7.8g/cm3490lb/ft3,120MJ/m3,120MJ/m3,320kJ/m3,320kJ/m3,3.1,3.1,96.2,98.1,0,0.2,0,0.6,0.5,0.8,0,0.035,0,0.030,1.0,1.5,0.45,0.65,,,,,,,,,,,,,,,,,,,,,,,,,,,,,,,,,,,,,,,,,,,,,,
EN 1.6553 (G25NiCrMo3) Cast Steel,190,19,73,710,470,,,,30,330,,250,1460,1420,470,39,13,420,,,2.7,1.6,21,51,,13,24,25,23,10,21,210,240,0.29,0.29,,,,,7.8g/cm3490lb/ft3,7.8g/cm3490lb/ft3,130,150MJ/m3,600,1190kJ/m3,,,95.6,98.2,0.23,0.28,0,0.8,0.6,1.0,0,0.030,0,0.025,0.4,0.8,0.15,0.3,0.4,0.8,0,0.3,0,0.030,,,,,,,,,,,,,,,,,,,,,,,,,,,,,,,,,,,,,,,,
EN 1.5410 (G10MnMoV6-3) Cast Steel,190,20,73,560,400,,,,67,290,,250,1460,1420,470,51,13,400,,,2.3,1.7,22,49,,13,24,20,19,14,16,170,190,0.29,0.29,,,,,7.8g/cm3490lb/ft3,7.8g/cm3490lb/ft3,120,130MJ/m3,430,610kJ/m3,,,96.9,98.6,0,0.12,0,0.6,1.2,1.8,0,0.025,0,0.020,,,0.2,0.4,,,,,0.050,0.1,,,,,,,,,,,,,,,,,,,,,,,,,,,,,,,,,,,,,,,,
EN 1.7357 (G17CrMo5-5) Cast Steel,190,23,73,590,360,,,,30,260,,250,1460,1420,470,41,13,430,,,2.9,1.6,21,53,,13,24,21,20,11,17,180,180,0.29,0.29,,,,,7.8g/cm3490lb/ft3,7.8g/cm3490lb/ft3,120MJ/m3,120MJ/m3,340kJ/m3,340kJ/m3,3.1,3.1,96,97.9,0.15,0.2,0,0.6,0.5,1.0,0,0.025,0,0.030,1.0,1.5,0.45,0.65,,,,,,,,,,,,,,,,,,,,,,,,,,,,,,,,,,,,,,,,,,,,,,
EN 1.7710 (G15CrMoV6-9) Cast Steel,190,6.8,73,930,800,,,,30,500,,260,1470,1430,470,41,13,440,,,3.5,2.2,30,57,,13,24,33,27,11,27,280,320,0.29,0.29,,,,,7.8g/cm3490lb/ft3,7.8g/cm3490lb/ft3,73,100MJ/m3,1680,2970kJ/m3,4.5,4.5,95.1,97,0.12,0.18,0,0.6,0.6,1.0,0,0.025,0,0.030,1.3,1.8,0.8,1.0,,,,,0.15,0.25,,,,,,,,,,,,,,,,,,,,,,,,,,,,,,,,,,,,,,,,
EN 1.7725 (G30CrMoV6-4) Cast Steel,190,14,73,830,610,,,,34,390,,250,1460,1420,470,39,13,440,,,2.9,1.8,24,54,,13,24,29,25,11,24,250,300,0.29,0.29,,,,,7.8g/cm3490lb/ft3,7.8g/cm3490lb/ft3,110,130MJ/m3,980,1940kJ/m3,2.8,2.8,95.7,97.5,0.27,0.34,0,0.6,0.6,1.0,0,0.025,0,0.030,1.3,1.7,0.3,0.5,,,,,0.050,0.15,,,,,,,,,,,,,,,,,,,,,,,,,,,,,,,,,,,,,,,,
EN 1.7379 (G17CrMo9-10) Cast Steel,190,21,74,670,460,,,,45,320,,260,1470,1420,470,39,13,460,,,3.8,1.8,23,59,,13,24,24,22,11,19,200,200,0.29,0.29,,,,,7.8g/cm3490lb/ft3,7.8g/cm3490lb/ft3,120MJ/m3,120MJ/m3,550kJ/m3,550kJ/m3,5.7,5.7,94.5,96.5,0.13,0.2,0,0.6,0.5,0.9,0,0.025,0,0.030,2.0,2.5,0.9,1.2,,,,,,,,,,,,,,,,,,,,,,,,,,,,,,,,,,,,,,,,,,,,,,
EN 1.6771 (G30NiCrMo14) Cast Steel,190,8.0,73,930,740,,,,20,440,,250,1460,1420,470,46,13,440,,,5.0,1.9,25,58,,13,24,33,27,13,27,280,350,0.29,0.29,,,,,7.9g/cm3490lb/ft3,7.9g/cm3490lb/ft3,75,93MJ/m3,1460,3450kJ/m3,2.5,2.5,92.2,95,0.27,0.33,0,0.6,0.6,1.0,0,0.030,0,0.020,0.8,1.2,0.3,0.6,3.0,4.0,,,,,,,,,,,,,,,,,,,,,,,,,,,,,,,,,,,,,,,,,,,,
EN 1.7706 (G17CrMoV5-10) Cast Steel,190,17,73,690,500,,,,30,330,,260,1470,1430,470,40,13,440,,,3.7,2.3,32,57,,13,24,24,22,11,20,210,210,0.29,0.29,,,,,7.9g/cm3490lb/ft3,7.9g/cm3490lb/ft3,110MJ/m3,110MJ/m3,670kJ/m3,670kJ/m3,4.7,4.7,94.7,97.1,0.15,0.2,0,0.6,0.5,0.9,0,0.020,0,0.015,1.2,1.5,0.9,1.1,0,0.4,0,0.3,0.2,0.3,,,,,,,,,,,,,,,,,,,,,,,,,,,,,,,,,,,,,,,,
EN 1.5681 (GX9Ni5) Cast Steel,190,20,73,630,430,,,,110,300,,250,1460,1420,470,48,13,420,,,5.0,1.9,25,55,,13,24,22,21,13,19,190,190,0.29,0.29,,,,,7.9g/cm3490lb/ft3,7.9g/cm3490lb/ft3,110MJ/m3,110MJ/m3,490kJ/m3,490kJ/m3,,,92.9,94.9,0.060,0.12,0,0.6,0.5,0.8,0,0.020,0,0.020,,,,,4.5,5.5,,,,,,,,,,,,,,,,,,,,,,,,,,,,,,,,,,,,,,,,,,,,
EN 1.6554 (G25NiCrMo6) Cast Steel,190,17,73,780,550,,,,30,380,,250,1460,1420,470,40,13,420,,,3.4,1.7,22,53,,13,24,27,24,11,23,230,280,0.29,0.29,,,,,7.9g/cm3490lb/ft3,7.9g/cm3490lb/ft3,140,150MJ/m3,810,1650kJ/m3,,,94.6,97.3,0.23,0.28,0,0.6,0.6,0.9,0,0.030,0,0.025,0.7,0.9,0.2,0.3,1.0,2.0,0,0.3,0,0.030,,,,,,,,,,,,,,,,,,,,,,,,,,,,,,,,,,,,,,,,
ASTM Grade LC4 (J41500) Cast Nickel Steel,190,27,73,570,310,,,,,230,40,250,1460,1420,470,49,13,410,,,4.6,1.8,24,54,,13,24,20,19,13,17,170,170,0.29,0.29,,,,,7.9g/cm3490lb/ft3,7.9g/cm3490lb/ft3,130MJ/m3,130MJ/m3,260kJ/m3,260kJ/m3,,,93.4,95.5,0,0.15,0,0.6,0.5,0.8,0,0.040,0,0.045,,,,,4.0,5.0,,,,,,,,,,,,,,,,,,,,,,,,,,,,,,,,,,,,,,,,,,,,
EN 1.4931 (GX23CrMoV12-1) Cast Steel,200,17,76,810,620,,,,30,410,,270,1460,1420,470,24,14,600,,,8.5,2.9,42,100,,14,25,29,25,6.5,22,240,240,0.28,0.28,,,,,7.8g/cm3490lb/ft3,7.8g/cm3490lb/ft3,130MJ/m3,130MJ/m3,970kJ/m3,970kJ/m3,16,16,83.2,86.8,0.2,0.26,0,0.4,0.5,0.8,0,0.030,0,0.020,11.3,12.2,1.0,1.2,0,1.0,,,0.25,0.35,,,,,,,,,,,,,,,,,,,,,,,0,0.5,,,,,,,,,,,,,,,,
EN 1.6579 (G35CrNiMo6-6) Cast Steel,190,11,73,850,600,,,,35,380,,250,1460,1410,470,39,13,440,,,3.7,1.7,22,56,,13,24,30,25,11,25,260,290,0.29,0.29,,,,,7.8g/cm3490lb/ft3,7.8g/cm3490lb/ft3,100,120MJ/m3,950,2210kJ/m3,2.4,2.4,94.2,96.1,0.32,0.38,0,0.6,0.6,1.0,0,0.025,0,0.030,1.4,1.7,0.15,0.35,1.4,1.7,,,,,,,,,,,,,,,,,,,,,,,,,,,,,,,,,,,,,,,,,,,,
EN 1.1165 (G28Mn6) Cast Non-Alloy Steel,190,11,73,600,290,,,,31,200,,250,1460,1420,470,51,12,400,,,1.9,1.4,19,47,,13,24,21,20,14,19,,,0.29,0.29,,,,,7.8g/cm3490lb/ft3,7.8g/cm3490lb/ft3,81,100MJ/m3,230,1010kJ/m3,,,97.2,98.6,0.25,0.32,0,0.6,1.2,1.8,0,0.035,0,0.030,,,,,,,,,,,,,,,,,,,,,,,,,,,,,,,,,,,,,,,,,,,,,,,,,,
EN 1.0619 (GP240GH) Cast Non-Alloy Steel,190,25,73,510,270,,,,30,200,,250,1460,1420,470,48,12,400,,,2.1,1.5,20,48,,13,24,18,18,13,16,,,0.29,0.29,,,,,7.8g/cm3490lb/ft3,7.8g/cm3490lb/ft3,110MJ/m3,110MJ/m3,200kJ/m3,200kJ/m3,,,96.6,99.32,0.18,0.23,0,0.6,0.5,1.4,0,0.030,0,0.020,0,0.3,0,0.12,0,0.4,0,0.3,0,0.030,,,,,,,,,,,,,,,,,,,,,,,,,,,,,,,,,,,,,,,,
ASTM A216 Cast Carbon Steel,190,25,72,500,230,,,,,170,39,250,1450,1410,470,49,12,400,,,1.8,1.4,18,45,,13,24,18,18,13,16,,,0.29,0.29,,,,,7.8g/cm3490lb/ft3,7.8g/cm3490lb/ft3,110,120MJ/m3,140,250kJ/m3,,,,,,,,,,,,,,,,,,,,,,,,,,,,,,,,,,,,,,,,,,,,,,,,,,,,,,,,,,,,,,,,
EN 1.0591 (GE320) Cast Non-Alloy Steel,190,19,73,620,360,,,,29,240,,250,1470,1430,470,53,12,400,,,1.7,1.4,18,45,,13,24,22,20,14,20,,,0.29,0.29,,,,,7.9g/cm3490lb/ft3,7.9g/cm3490lb/ft3,100MJ/m3,100MJ/m3,340kJ/m3,340kJ/m3,,,99.935,100,,,,,,,0,0.035,0,0.030,,,,,,,,,,,,,,,,,,,,,,,,,,,,,,,,,,,,,,,,,,,,,,,,,,
ASTM A27 Cast Carbon Steel,190,25,73,460,230,,,,,170,34,250,1460,1420,470,52,12,400,,,1.8,1.4,18,45,,13,24,16,17,14,15,,,0.29,0.29,,,,,7.8g/cm3490lb/ft3,7.8g/cm3490lb/ft3,96,120MJ/m3,140,260kJ/m3,,,,,,,,,,,,,,,,,,,,,,,,,,,,,,,,,,,,,,,,,,,,,,,,,,,,,,,,,,,,,,,,
EN 1.0455 (GS240) Cast Non-Alloy Steel,190,25,73,530,270,,,,35,200,,250,1460,1420,470,52,12,400,,,1.8,1.4,18,46,,13,24,19,18,14,17,,,0.29,0.29,,,,,7.8g/cm3490lb/ft3,7.8g/cm3490lb/ft3,110MJ/m3,110MJ/m3,190kJ/m3,190kJ/m3,,,97.9,100,0,0.23,0,0.6,0,1.2,0,0.030,0,0.025,,,,,,,,,,,,,,,,,,,,,,,,,,,,,,,,,,,,,,,,,,,,,,,,,,
ASTM A356 Grade 1 (J03502) Cast Carbon Steel,190,23,73,550,280,,,,,200,39,250,1460,1420,470,51,12,400,,,1.8,1.4,18,45,,13,24,20,19,14,18,,,0.29,0.29,,,,,7.8g/cm3490lb/ft3,7.8g/cm3490lb/ft3,110MJ/m3,110MJ/m3,210kJ/m3,210kJ/m3,,,98.3,100,0,0.35,0,0.6,0,0.7,0,0.035,0,0.030,,,,,,,,,,,,,,,,,,,,,,,,,,,,,,,,,,,,,,,,,,,,,,,,,,
EN 1.0449 (GS200) Cast Non-Alloy Steel,190,28,73,460,220,,,,40,170,,250,1460,1420,470,52,12,400,,,1.8,1.4,18,46,,13,24,16,17,14,14,,,0.29,0.29,,,,,7.8g/cm3490lb/ft3,7.8g/cm3490lb/ft3,110MJ/m3,110MJ/m3,130kJ/m3,130kJ/m3,,,98,100,0,0.18,0,0.6,0,1.2,0,0.030,0,0.025,,,,,,,,,,,,,,,,,,,,,,,,,,,,,,,,,,,,,,,,,,,,,,,,,,
EN 1.1131 (G17Mn5) Cast Non-Alloy Steel,190,27,73,530,270,,,,78,200,,250,1460,1420,470,52,12,400,,,1.9,1.4,19,47,,13,24,19,18,14,17,,,0.29,0.29,,,,,7.8g/cm3490lb/ft3,7.8g/cm3490lb/ft3,120MJ/m3,120MJ/m3,200kJ/m3,200kJ/m3,,,97.6,98.9,0.15,0.2,0,0.6,1.0,1.6,0,0.020,0,0.030,,,,,,,,,,,,,,,,,,,,,,,,,,,,,,,,,,,,,,,,,,,,,,,,,,
EN 1.0597 (GE360) Cast Non-Alloy Steel,190,18,73,670,400,,,,23,270,,250,1470,1430,470,53,12,400,,,1.7,1.4,18,45,,13,24,24,22,14,21,,,0.29,0.29,,,,,7.9g/cm3490lb/ft3,7.9g/cm3490lb/ft3,100MJ/m3,100MJ/m3,430kJ/m3,430kJ/m3,,,99.935,100,,,,,,,0,0.035,0,0.030,,,,,,,,,,,,,,,,,,,,,,,,,,,,,,,,,,,,,,,,,,,,,,,,,,
EN 1.0446 (GE240) Cast Non-Alloy Steel,190,25,73,530,270,,,,31,200,,250,1470,1430,470,53,12,400,,,1.7,1.4,18,45,,13,24,19,18,14,17,,,0.29,0.29,,,,,7.9g/cm3490lb/ft3,7.9g/cm3490lb/ft3,110MJ/m3,110MJ/m3,190kJ/m3,190kJ/m3,,,99.935,100,,,,,,,0,0.035,0,0.030,,,,,,,,,,,,,,,,,,,,,,,,,,,,,,,,,,,,,,,,,,,,,,,,,,
ASTM Grade LCB (J03003) Cast Carbon Steel,190,27,72,540,270,,,,,200,40,250,1450,1410,470,51,12,400,,,1.8,1.4,18,45,,13,24,19,19,14,17,,,0.29,0.29,,,,,7.8g/cm3490lb/ft3,7.8g/cm3490lb/ft3,120MJ/m3,120MJ/m3,200kJ/m3,200kJ/m3,,,97,100,0,0.3,0,0.6,0,1.0,0,0.040,0,0.045,,,,,,,,,,,,,,,,,,,,,0,1.0,,,,,,,,,,,,,,,,,,,,,,,,,,,,
EN 1.0558 (GE300) Cast Non-Alloy Steel,190,18,73,640,340,,,,33,230,,250,1470,1430,470,53,12,400,,,1.7,1.4,18,45,,13,24,22,21,14,20,,,0.29,0.29,,,,,7.9g/cm3490lb/ft3,7.9g/cm3490lb/ft3,99MJ/m3,99MJ/m3,300kJ/m3,300kJ/m3,,,99.935,100,,,,,,,0,0.035,0,0.030,,,,,,,,,,,,,,,,,,,,,,,,,,,,,,,,,,,,,,,,,,,,,,,,,,
EN 1.0454 (GE270) Cast Non-Alloy Steel,190,25,73,550,300,,,,33,220,,250,1470,1430,470,53,12,400,,,1.7,1.4,18,45,,13,24,19,19,14,17,,,0.29,0.29,,,,,7.9g/cm3490lb/ft3,7.9g/cm3490lb/ft3,110MJ/m3,110MJ/m3,240kJ/m3,240kJ/m3,,,99.935,100,,,,,,,0,0.035,0,0.030,,,,,,,,,,,,,,,,,,,,,,,,,,,,,,,,,,,,,,,,,,,,,,,,,,
EN 1.0625 (GP280GH) Cast Non-Alloy Steel,190,25,73,560,320,,,,30,230,,250,1460,1420,470,47,12,400,,,2.2,1.5,20,48,,13,24,20,19,13,18,,,0.29,0.29,,,,,7.8g/cm3490lb/ft3,7.8g/cm3490lb/ft3,120MJ/m3,120MJ/m3,270kJ/m3,270kJ/m3,,,96.6,99.02,0.18,0.25,0,0.6,0.8,1.4,0,0.030,0,0.020,0,0.3,0,0.12,0,0.4,0,0.3,0,0.030,,,,,,,,,,,,,,,,,,,,,,,,,,,,,,,,,,,,,,,,
EN 1.1118 (G24Mn6) Cast Non-Alloy Steel,190,14,73,700,460,,,,,320,,250,1460,1420,470,51,12,400,,,1.9,1.4,19,48,,13,24,25,22,14,22,,,0.29,0.29,,,,,7.8g/cm3490lb/ft3,7.8g/cm3490lb/ft3,97,130MJ/m3,550,1050kJ/m3,,,97.3,98.3,0.2,0.25,0,0.6,1.5,1.8,0,0.020,0,0.015,,,,,,,,,,,,,,,,,,,,,,,,,,,,,,,,,,,,,,,,,,,,,,,,,,
EN 1.0420 (GE200) Cast Non-Alloy Steel,190,28,73,460,220,,,,31,170,,250,1470,1430,470,53,12,400,,,1.7,1.4,18,45,,13,24,16,17,14,14,,,0.29,0.29,,,,,7.9g/cm3490lb/ft3,7.9g/cm3490lb/ft3,110MJ/m3,110MJ/m3,130kJ/m3,130kJ/m3,,,99.935,100,,,,,,,0,0.035,0,0.030,,,,,,,,,,,,,,,,,,,,,,,,,,,,,,,,,,,,,,,,,,,,,,,,,,
ASTM Grade LCA (J02504) Cast Carbon Steel,190,27,72,500,230,,,,,170,40,250,1460,1410,470,49,12,400,,,1.9,1.4,19,46,,13,24,18,18,14,16,,,0.29,0.29,,,,,7.8g/cm3490lb/ft3,7.8g/cm3490lb/ft3,110MJ/m3,110MJ/m3,150kJ/m3,150kJ/m3,,,96.9,100,0,0.25,0,0.6,0,0.7,0,0.040,0,0.045,,,0,0.2,,,0,0.3,,,,,,,,,,,,,0,1.0,,,,,,,,,,,,,,,,,,,,,,,,,,,,
"ASTM Grade HD (28Cr-5Ni,J93005) Cast Stainless Steel",200,9.1,80,590,270,,,,,140,,310,1410,1370,490,16,11,1100,460,,17,3.1,45,180,,15,26,21,20,4.3,19,,,0.27,0.27,,,,,7.7g/cm3480lb/ft3,7.7g/cm3480lb/ft3,44MJ/m3,44MJ/m3,180kJ/m3,180kJ/m3,29,29,58.4,70,0,0.5,0,2.0,0,1.5,0,0.040,0,0.040,26,30,0,0.5,4.0,7.0,,,,,,,,,,,,,,,,,,,,,,,,,,,,,,,,,,,,,,,,,,,,
ACI-ASTM CC50 (J92615) Cast Stainless Steel,200,,80,430,,,,,,,,300,1420,1370,490,17,11,1100,460,,14,2.7,39,170,,15,26,16,17,4.5,14,210,210,0.27,0.27,,,,,7.6g/cm3480lb/ft3,7.6g/cm3480lb/ft3,,,,,28,28,62.9,74,0,0.5,0,1.5,0,1.0,0,0.040,0,0.040,26,30,,,0,4.0,,,,,,,,,,,,,,,,,,,,,,,,,,,,,,,,,,,,,,,,,,,,
ACI-ASTM CB30 (J91803) Cast Stainless Steel,200,,77,500,230,,,,,,,290,1430,1380,480,21,11,940,420,,10,2.3,33,130,,14,25,18,18,5.6,17,210,210,0.28,0.28,,,,,7.7g/cm3480lb/ft3,7.7g/cm3480lb/ft3,,,140kJ/m3,140kJ/m3,20,20,72.9,82,0,0.3,0,1.5,0,1.0,0,0.040,0,0.040,18,21,,,0,2.0,0,1.2,,,,,,,,,,,,,,,,,,,,,,,,,,,,,,,,,,,,,,,,,,
EN 1.4107 (GX8CrNi12-1) Cast Stainless Steel,190,18,76,620,400,,,,45,260,,270,1450,1410,480,27,10,740,390,,7.5,2.1,30,100,,14,25,22,21,7.2,22,,,0.28,0.28,,,,,7.8g/cm3490lb/ft3,7.8g/cm3490lb/ft3,110,120MJ/m3,420,840kJ/m3,13,13,83.8,87.2,0,0.1,0,0.4,0.5,0.8,0,0.030,0,0.020,11.5,12.5,0,0.5,0.8,1.5,0,0.3,0,0.080,,,,,,,,,,,,,,,,,,,,,,,,,,,,,,,,,,,,,,,,
"ASTM Grade HC (28Cr,J92605) Cast Stainless Steel",200,6.0,80,430,200,,,,,96,,310,1410,1370,490,17,11,1100,460,,14,2.8,40,170,,15,26,16,16,4.5,14,,,0.27,0.27,,,,,7.6g/cm3480lb/ft3,7.6g/cm3480lb/ft3,21MJ/m3,21MJ/m3,95kJ/m3,95kJ/m3,29,29,61.9,74,0,0.5,0,2.0,0,1.0,0,0.040,0,0.040,26,30,0,0.5,0,4.0,,,,,,,,,,,,,,,,,,,,,,,,,,,,,,,,,,,,,,,,,,,,
EN 1.4740 (GX40CrSi17) Cast Stainless Steel,200,22,77,,,,,,,,,300,1420,1370,490,18,10,900,410,,9.5,2.3,32,120,,14,25,,,4.8,,260,260,0.28,0.28,,,,,7.6g/cm3480lb/ft3,7.6g/cm3480lb/ft3,,,,,18,18,75.4,82.7,0.3,0.5,1.0,2.5,0,1.0,0,0.040,0,0.030,16,19,0,0.5,0,1.0,,,,,,,,,,,,,,,,,,,,,,,,,,,,,,,,,,,,,,,,,,,,
EN 1.4729 (GX40CrSi13) Cast Stainless Steel,190,15,75,,,,,,,,,300,1420,1380,490,24,10,850,390,,7.5,2.1,29,100,,14,25,,,6.5,,260,260,0.28,0.28,,,,,7.6g/cm3480lb/ft3,7.6g/cm3480lb/ft3,,,,,14,14,80.4,86.7,0.3,0.5,1.0,2.5,0,1.0,0,0.040,0,0.030,12,14,0,0.5,0,1.0,,,,,,,,,,,,,,,,,,,,,,,,,,,,,,,,,,,,,,,,,,,,
EN 1.4710 (GX30CrSi7) Cast Stainless Steel,190,20,74,,,,,,,,,290,1430,1390,480,24,9.9,750,360,,5.0,1.8,24,76,,14,25,,,6.5,,260,260,0.29,0.29,,,,,7.7g/cm3480lb/ft3,7.7g/cm3480lb/ft3,,,,,7.2,7.2,87.4,92.3,0.2,0.35,1.0,2.5,0.5,1.0,0,0.035,0,0.030,6.0,8.0,0,0.15,0,0.5,,,,,,,,,,,,,,,,,,,,,,,,,,,,,,,,,,,,,,,,,,,,
EN 1.4421 (GX4CrNi16-4) Cast Stainless Steel,200,11,77,880,620,,,,30,380,,280,1440,1400,480,16,10,870,410,,12,2.6,36,130,,14,25,31,26,4.4,31,,,0.28,0.28,,,,,7.8g/cm3490lb/ft3,7.8g/cm3490lb/ft3,120,140MJ/m3,960,2270kJ/m3,18,18,74.4,80.5,0,0.060,0,0.8,0,1.0,0,0.035,0,0.020,15.5,17.5,0,0.7,4.0,5.5,,,,,,,,,,,,,,,,,,,,,,,,,,,,,,,,,,,,,,,,,,,,
ACI-ASTM CA28MWV (J91422) Cast Stainless Steel,200,11,76,1080,870,,,,,470,27,270,1470,1430,470,25,10,740,380,,11,3.1,44,100,,14,25,38,30,6.6,40,330,330,0.28,0.28,,,,,7.9g/cm3490lb/ft3,7.9g/cm3490lb/ft3,110MJ/m3,110MJ/m3,1920kJ/m3,1920kJ/m3,17,17,81.4,85.8,0.2,0.28,0,1.0,0.5,1.0,0,0.030,0,0.030,11,12.5,0.9,1.3,0.5,1.0,,,0.2,0.3,,,,,,,,,,,,,,,,,,,,,,,0.9,1.3,,,,,,,,,,,,,,,,
ACI-ASTM CB6 (J91804) Cast Stainless Steel,200,18,77,880,660,,,,,410,40,280,1440,1390,480,17,10,870,410,,12,2.5,36,130,,14,25,32,26,4.6,31,,,0.28,0.28,,,,,7.8g/cm3490lb/ft3,7.8g/cm3490lb/ft3,150MJ/m3,150MJ/m3,1110kJ/m3,1110kJ/m3,17,17,74.4,81,0,0.060,0,1.0,0,1.0,0,0.040,0,0.030,15.5,17.5,0,0.5,3.5,5.5,,,,,,,,,,,,,,,,,,,,,,,,,,,,,,,,,,,,,,,,,,,,
ACI-ASTM CA40F (J91154) Cast Stainless Steel,190,13,76,770,550,,,,,320,,280,1430,1390,480,27,10,750,390,,7.5,2.0,28,100,,14,25,28,24,7.2,28,230,230,0.28,0.28,,,,,7.7g/cm3480lb/ft3,7.7g/cm3480lb/ft3,94MJ/m3,94MJ/m3,790kJ/m3,790kJ/m3,14,14,81.6,88.3,0.2,0.4,0,1.5,0,1.0,0,0.040,0.2,0.4,11.5,14,0,0.5,0,1.0,,,,,,,,,,,,,,,,,,,,,,,,,,,,,,,,,,,,,,,,,,,,
ACI-ASTM CA15M (J91151) Cast Stainless Steel,200,20,76,690,510,,,,,330,34,270,1450,1410,480,27,10,760,390,,7.5,2.1,29,100,,14,25,25,22,7.2,25,210,210,0.28,0.28,,,,,7.8g/cm3490lb/ft3,7.8g/cm3490lb/ft3,130MJ/m3,130MJ/m3,670kJ/m3,670kJ/m3,15,15,82.1,88.4,0,0.15,0,0.65,0,1.0,0,0.040,0,0.040,11.5,14,0.15,1.0,0,1.0,,,,,,,,,,,,,,,,,,,,,,,,,,,,,,,,,,,,,,,,,,,,
ACI-ASTM CA6N (J91650) Cast Stainless Steel,190,17,75,1080,1060,,,,,640,57,280,1440,1400,480,23,9.9,740,390,,11,2.5,35,110,,14,25,38,30,6.1,40,,,0.28,0.28,,,,,7.8g/cm3490lb/ft3,7.8g/cm3490lb/ft3,180MJ/m3,180MJ/m3,2900kJ/m3,2900kJ/m3,12,12,77.9,83.5,0,0.060,0,1.0,0,0.5,0,0.020,0,0.020,10.5,12.5,,,6.0,8.0,,,,,,,,,,,,,,,,,,,,,,,,,,,,,,,,,,,,,,,,,,,,
ACI-ASTM CA6NM (J91540) Cast Stainless Steel,200,17,76,850,620,,,,,380,40,280,1450,1400,480,25,10,770,390,,10,2.5,34,110,,14,25,30,26,6.7,31,250,250,0.28,0.28,,,,,7.8g/cm3490lb/ft3,7.8g/cm3490lb/ft3,130MJ/m3,130MJ/m3,1000kJ/m3,1000kJ/m3,15,15,78.4,84.6,0,0.060,0,1.0,0,1.0,0,0.040,0,0.030,11.5,14,0.4,1.0,3.5,4.5,,,,,,,,,,,,,,,,,,,,,,,,,,,,,,,,,,,,,,,,,,,,
EN 1.4011 (GX12Cr12) Cast Stainless Steel,190,17,76,700,510,,,,23,310,,270,1450,1400,480,25,11,750,390,,7.0,2.0,28,100,,14,25,25,23,6.7,24,,,0.28,0.28,,,,,7.8g/cm3480lb/ft3,7.8g/cm3480lb/ft3,110MJ/m3,110MJ/m3,660kJ/m3,660kJ/m3,13,13,82.8,88.5,0,0.15,0,1.0,0,1.0,0,0.035,0,0.025,11.5,13.5,0,0.5,0,1.0,,,,,,,,,,,,,,,,,,,,,,,,,,,,,,,,,,,,,,,,,,,,
EN 1.4317 (GX4CrNi13-4) Cast Stainless Steel,190,17,76,860,630,,,,56,380,,280,1440,1400,480,26,11,770,390,,10,2.4,33,110,,14,25,31,26,7.0,30,,,0.28,0.28,,,,,7.8g/cm3490lb/ft3,7.8g/cm3490lb/ft3,130MJ/m3,130MJ/m3,1010kJ/m3,1010kJ/m3,14,14,78.7,84.5,0,0.060,0,1.0,0,1.0,0,0.035,0,0.025,12,13.5,0,0.7,3.5,5.0,,,,,,,,,,,,,,,,,,,,,,,,,,,,,,,,,,,,,,,,,,,,
EN 1.4411 (GX4CrNiMo16-5-2) Cast Stainless Steel,200,17,78,870,600,,,,68,370,,280,1450,1410,470,17,11,880,410,,13,3.0,41,130,,14,25,31,26,4.6,28,,,0.28,0.28,,,,,7.8g/cm3490lb/ft3,7.8g/cm3490lb/ft3,130MJ/m3,130MJ/m3,920kJ/m3,920kJ/m3,22,22,73.1,79.5,0,0.060,0,0.8,0,1.0,0,0.035,0,0.025,15,17,1.5,2.0,4.0,6.0,,,,,,,,,,,,,,,,,,,,,,,,,,,,,,,,,,,,,,,,,,,,
"ACI-ASTM CA40 (SCS2A,J91153) Cast Stainless Steel",190,10,76,910,860,,,,,460,,280,1440,1500,480,25,10,750,390,,7.5,2.0,28,100,,14,25,33,27,6.7,33,310,310,0.28,0.28,,,,,7.7g/cm3480lb/ft3,7.7g/cm3480lb/ft3,89MJ/m3,89MJ/m3,1910kJ/m3,1910kJ/m3,14,14,81.5,88.3,0.2,0.4,0,1.5,0,1.0,0,0.040,0,0.040,11.5,14,0,0.5,0,1.0,,,,,,,,,,,,,,,,,,,,,,,,,,,,,,,,,,,,,,,,,,,,
EN 1.4008 (GX7CrNiMo12-1) Cast Stainless Steel,190,17,76,670,500,,,,31,300,,280,1450,1400,480,25,11,760,390,,8.0,2.1,30,100,,14,25,24,22,6.7,23,,,0.28,0.28,,,,,7.8g/cm3480lb/ft3,7.8g/cm3480lb/ft3,100MJ/m3,100MJ/m3,630kJ/m3,630kJ/m3,14,14,81.8,86.8,0,0.1,0,1.0,0,1.0,0,0.035,0,0.025,12,13.5,0.2,0.5,1.0,2.0,,,,,,,,,,,,,,,,,,,,,,,,,,,,,,,,,,,,,,,,,,,,
"ACI-ASTM CA15 (SCS1,J91150) Cast Stainless Steel",190,21,76,700,570,,,,,370,34,280,1440,1500,480,25,10,750,390,,7.5,2.0,28,100,,14,25,25,23,6.7,26,220,220,0.28,0.28,,,,,7.7g/cm3480lb/ft3,7.7g/cm3480lb/ft3,140MJ/m3,140MJ/m3,820kJ/m3,820kJ/m3,14,14,81.8,88.5,0,0.15,0,1.5,0,1.0,0,0.040,0,0.040,11.5,14,0,0.5,0,1.0,,,,,,,,,,,,,,,,,,,,,,,,,,,,,,,,,,,,,,,,,,,,
EN 1.4405 (GX4CrNiMo16-5-1) Cast Stainless Steel,200,17,77,860,610,,,,68,370,,280,1450,1400,480,17,11,870,410,,13,2.8,39,130,,14,25,31,26,4.6,29,,,0.28,0.28,,,,,7.8g/cm3490lb/ft3,7.8g/cm3490lb/ft3,130MJ/m3,130MJ/m3,950kJ/m3,950kJ/m3,20,20,73.6,80.3,0,0.060,0,0.8,0,1.0,0,0.035,0,0.025,15,17,0.7,1.5,4.0,6.0,,,,,,,,,,,,,,,,,,,,,,,,,,,,,,,,,,,,,,,,,,,,
EN 1.6982 (GX3CrNi13-4) Cast Stainless Steel,190,17,76,800,570,,,,56,350,,280,1440,1400,480,25,10,770,390,,10,2.4,33,110,,14,25,28,25,6.6,29,,,0.28,0.28,,,,,7.8g/cm3490lb/ft3,7.8g/cm3490lb/ft3,120MJ/m3,120MJ/m3,820kJ/m3,820kJ/m3,14,14,78.7,84.5,0,0.050,0,1.0,0,1.0,0,0.035,0,0.015,12,13.5,0,0.7,3.5,5.0,,,,,,,,,,,,,,,,,,,,,,,,,,,,,,,,,,,,,,,,,,,,
EN 1.4525 (GX5CrNiCu16-4) Cast Stainless Steel,190,5.6,76,1030,840,,,,,480,,280,1430,1390,480,18,11,860,430,,13,2.8,39,130,,14,25,36,29,4.7,34,,,0.28,0.28,,,,,7.8g/cm3490lb/ft3,7.8g/cm3490lb/ft3,68,130MJ/m3,1820,3230kJ/m3,18,18,70.4,79,0,0.070,0,0.8,0,1.0,0,0.035,0,0.025,15,17,0,0.8,3.5,5.5,2.5,4.0,,,,,,,,,,,,,,,,,,,0,0.35,0,0.050,,,,,,,,,,,,,,,,,,,,
"ASTM F15 (1.3981,K94610) Fe-Ni-Co Sealing Alloy",190,,73,520,,,,,,,,270,1410,1450,460,17,6.0,,,430,49,5.2,71,190,,13,23,17,17,4.5,32,,,0.3,0.3,,,,,8.3g/cm3520lb/ft3,8.3g/cm3520lb/ft3,,,,,,,50.3,56,0,0.040,0,0.2,0,0.5,,,,,0,0.2,0,0.2,28,30,0,0.2,,,0,0.1,0,0.1,,,,,,,,,0,0.1,0,0.1,,,,,16,18,,,,,,,,,,,,,,,,,,
UNS K93050 Low Expansion Alloy,190,,72,500,,,,,,,,270,1430,1380,460,,12,,,,26,4.7,65,120,,13,23,17,17,,16,,,0.3,0.3,,,,,8.2g/cm3510lb/ft3,8.2g/cm3510lb/ft3,,,,,,,61.4,63.9,0,0.15,0,0.35,0,1.0,0,0.020,0,0.020,0,0.25,,,36,36,,,,,,,,,0.15,0.3,,,,,,,,,,,,,,,0,0.5,,,,,,,,,,,,,,,,,,
UNS K93603 Low Expansion Alloy,190,,72,490,,,,,,,,270,1430,1380,460,,12,,,,25,4.8,66,120,,13,23,17,17,,15,,,0.3,0.3,,,,,8.2g/cm3510lb/ft3,8.2g/cm3510lb/ft3,,,,,,,61.8,64,0,0.050,0,0.4,0,0.6,0,0.015,0,0.015,0,0.25,,,36,36,,,,,0,0.1,0,0.1,,,,,,,,,0,0.1,0,0.1,,,,,0,0.5,,,,,,,,,,,,,,,,,,
"UNS K93600 (FeNi36,1.3912) Low Expansion Alloy",140,5.0,,480,280,,,320,,,,,,1430,520,13,7.3,440,,250,,,,,,9.4,21,16,17,3.1,34,,,,,,,,,,,21,280MJ/m3,280,2050kJ/m3,,,,,,,,,,,,,,,,,,,,,,,,,,,,,,,,,,,,,,,,,,,,,,,,,,,,,,,,,,,,,,,,
"UNS K94200 (FeNi42,1.3917) Low Expansion Alloy",140,5.0,54,500,270,,,330,,,,,,1440,500,15,5.0,,,350,,,,,,9.8,21,17,17,3.7,49,,,0.34,0.34,,,,,,,35,130MJ/m3,250,1460kJ/m3,,,,,,,,,,,,,,,,,,,,,,,,,,,,,,,,,,,,,,,,,,,,,,,,,,,,,,,,,,,,,,,,
EN 1.3961 (GX3Ni36) Casting Alloy,190,31,72,450,310,,,300,,,,270,1430,1390,460,,1.3,,,,25,4.8,66,110,,13,23,15,16,,130,,,0.3,0.3,,,,,8.2g/cm3510lb/ft3,8.2g/cm3510lb/ft3,130MJ/m3,130MJ/m3,250kJ/m3,250kJ/m3,,,60.7,65,0,0.050,0,0.5,0,0.5,0,0.030,0,0.020,0,0.25,0,1.0,35,37,,,,,,,,,,,,,,,,,,,,,,,,,,,,,,,,,,,,,,,,,,,,
EN 1.3963 (GX5NiS36) Casting Alloy,190,29,72,440,310,,,290,,,,270,1430,1390,460,,1.6,,,,25,4.8,66,110,,13,23,15,16,,110,,,0.3,0.3,,,,,8.2g/cm3510lb/ft3,8.2g/cm3510lb/ft3,110MJ/m3,110MJ/m3,260kJ/m3,260kJ/m3,,,60.5,64.9,0,0.050,0,0.5,0,0.5,0,0.030,0.1,0.2,0,0.25,0,1.0,35,37,,,,,,,,,,,,,,,,,,,,,,,,,,,,,,,,,,,,,,,,,,,,
UNS K93500 Low Expansion Alloy,190,,72,490,,,,,,,,270,1430,1380,460,,12,,,,30,4.7,65,130,,13,23,17,17,,15,,,0.3,0.3,,,,,8.2g/cm3510lb/ft3,8.2g/cm3510lb/ft3,,,,,,,61.4,63,0,0.050,0,0.25,0,0.6,0,0.015,0,0.015,0,0.25,,,32,32,,,,,0,0.1,0,0.1,,,,,,,,,0,0.1,0,0.1,,,,,5.0,5.0,,,,,,,,,,,,,,,,,,
UNS K93050 Low Expansion Alloy,190,,72,500,,,,,,,,270,1430,1380,460,,12,,,,26,4.7,65,120,,13,23,17,17,,16,,,0.3,0.3,,,,,8.2g/cm3510lb/ft3,8.2g/cm3510lb/ft3,,,,,,,61.4,63.9,0,0.15,0,0.35,0,1.0,0,0.020,0,0.020,0,0.25,,,36,36,,,,,,,,,0.15,0.3,,,,,,,,,,,,,,,0,0.5,,,,,,,,,,,,,,,,,,
UNS K93603 Low Expansion Alloy,190,,72,490,,,,,,,,270,1430,1380,460,,12,,,,25,4.8,66,120,,13,23,17,17,,15,,,0.3,0.3,,,,,8.2g/cm3510lb/ft3,8.2g/cm3510lb/ft3,,,,,,,61.8,64,0,0.050,0,0.4,0,0.6,0,0.015,0,0.015,0,0.25,,,36,36,,,,,0,0.1,0,0.1,,,,,,,,,0,0.1,0,0.1,,,,,0,0.5,,,,,,,,,,,,,,,,,,
