Repository: noobggs19092006-source/eco-material-predictor

# 🌿 Eco-Material Property Predictor

A machine-learning pipeline that predicts **10 material properties** of eco-friendly engineering plastics and alloys — no physical testing required.

**Predicted properties (Held-out Test R²):**
| Property | Unit | Polymer R² | Alloy R² |
|---|---|---|---|
| Glass Transition Temperature (Tg) | °C | **0.98** | **0.96** |
| Tensile Strength | MPa | **0.93** | **0.96** |
| Young's Modulus | GPa | **0.90** | **0.99** |
| Density | g/cm³ | **0.85** | **0.99** |
| Thermal Conductivity | W/m·K | **0.93** | **0.97** |
| Electrical Conductivity | log₁₀ S/m | **0.92** | **0.96** |
| Elongation at Break | % | **0.94** | **0.96** |

File: data/archive/iron_alloys.csv (part 9 of 12)
kwell C Hardness min,Rockwell C Hardness max,Rockwell B Hardness min,Rockwell B Hardness max,Density min,Density max,Resilience: Ultimate (Unit Rupture Work) min,Resilience: Ultimate (Unit Rupture Work) max,Resilience: Unit (Modulus of Resilience) min,Resilience: Unit (Modulus of Resilience) max,PREN (Pitting Resistance) min,PREN (Pitting Resistance) max,Iron (Fe)Fe min,Iron (Fe)Fe max,Carbon (C)C min,Carbon (C)C max,Silicon (Si)Si min,Silicon (Si)Si max,Manganese (Mn)Mn min,Manganese (Mn)Mn max,Phosphorus (P)P min,Phosphorus (P)P max,Sulfur (S)S min,Sulfur (S)S max,Chromium (Cr)Cr min,Chromium (Cr)Cr max,Molybdenum (Mo)Mo min,Molybdenum (Mo)Mo max,Nickel (Ni)Ni min,Nickel (Ni)Ni max,Copper (Cu)Cu min,Copper (Cu)Cu max,Vanadium (V)V min,Vanadium (V)V max,Aluminum (Al)Al min,Aluminum (Al)Al max,Magnesium (Mg)Mg min,Magnesium (Mg)Mg max,Selenium (Se)Se min,Selenium (Se)Se max,Tin (Sn)Sn min,Tin (Sn)Sn max,Arsenic (As)As min,Arsenic (As)As max,Residualsres. min,Residualsres. max,Titanium (Ti)Ti min,Titanium (Ti)Ti max,Zirconium (Zr)Zr min,Zirconium (Zr)Zr max,Niobium (Nb)Nb min,Niobium (Nb)Nb max,Nitrogen (N)N min,Nitrogen (N)N max,Cobalt (Co)Co min,Cobalt (Co)Co max,Tungsten (W)W min,Tungsten (W)W max,Calcium (Ca)Ca min,Calcium (Ca)Ca max,Boron (B)B min,Boron (B)B max,Oxygen (O)O min,Oxygen (O)O max,Tantalum (Ta)Ta min,Tantalum (Ta)Ta max,Cerium (Ce)Ce min,Cerium (Ce)Ce max,Lanthanum (La)La min,Lanthanum (La)La max,Zinc (Zn)Zn min,Zinc (Zn)Zn max,Lead (Pb)Pb min,Lead (Pb)Pb max
EN 1.3963 (GX5NiS36) Casting Alloy,190,29,72,440,310,,,290,,,,270,1430,1390,460,,1.6,,,,25,4.8,66,110,,13,23,15,16,,110,,,0.3,0.3,,,,,8.2g/cm3510lb/ft3,8.2g/cm3510lb/ft3,110MJ/m3,110MJ/m3,260kJ/m3,260kJ/m3,,,60.5,64.9,0,0.050,0,0.5,0,0.5,0,0.030,0.1,0.2,0,0.25,0,1.0,35,37,,,,,,,,,,,,,,,,,,,,,,,,,,,,,,,,,,,,,,,,,,,,
EN 1.3961 (GX3Ni36) Casting Alloy,190,31,72,450,310,,,300,,,,270,1430,1390,460,,1.3,,,,25,4.8,66,110,,13,23,15,16,,130,,,0.3,0.3,,,,,8.2g/cm3510lb/ft3,8.2g/cm3510lb/ft3,130MJ/m3,130MJ/m3,250kJ/m3,250kJ/m3,,,60.7,65,0,0.050,0,0.5,0,0.5,0,0.030,0,0.020,0,0.25,0,1.0,35,37,,,,,,,,,,,,,,,,,,,,,,,,,,,,,,,,,,,,,,,,,,,,
Annealed Type 1 Iron-Nickel Soft Magnetic Alloy,190,38,72,500,220,,,,,,,270,1420,1370,460,,12,,,440,31,5.6,77,130,,12,23,17,17,,16,,,0.3,0.3,,,,,8.3g/cm3520lb/ft3,8.3g/cm3520lb/ft3,150MJ/m3,150MJ/m3,130kJ/m3,130kJ/m3,,,50.7,56.5,0,0.050,0,0.5,0,0.8,0,0.010,0,0.030,0,0.3,0,0.3,43.5,46.5,0,0.3,,,,,,,,,,,,,,,,,,,,,,,0,0.5,,,,,,,,,,,,,,,,,,
ASTM A439 Type D-5S Cast Iron,180,11,70,430,240,,,,,,,350,1340,1300,490,,13,,,,25,4.9,68,120,,13,24,15,16,,13,160,160,0.3,0.3,,,,,7.8g/cm3490lb/ft3,7.8g/cm3490lb/ft3,42MJ/m3,42MJ/m3,150kJ/m3,150kJ/m3,2.1,2.1,51.9,59.4,0,2.3,4.9,5.5,0,1.0,0,0.080,,,1.8,2.3,,,34,37,,,,,,,,,,,,,,,,,,,,,,,,,,,,,,,,,,,,,,,,,,,,
Full-Hard Type 1 Iron-Nickel Soft Magnetic Alloy,190,4.0,72,830,790,,,,,,,270,1420,1370,460,,12,,,440,31,5.6,77,130,,12,23,28,24,,26,,,0.3,0.3,,,,,8.3g/cm3520lb/ft3,8.3g/cm3520lb/ft3,33MJ/m3,33MJ/m3,1690kJ/m3,1690kJ/m3,,,50.7,56.5,0,0.050,0,0.5,0,0.8,0,0.010,0,0.030,0,0.3,0,0.3,43.5,46.5,0,0.3,,,,,,,,,,,,,,,,,,,,,,,0,0.5,,,,,,,,,,,,,,,,,,
Type 2 (K94840) Iron-Nickel Soft Magnetic Alloy,190,2.0,72,510,260,,,,,,,270,1420,1370,460,,12,,,480,33,5.9,81,140,,12,23,17,17,,16,,,0.3,0.3,,,,,8.4g/cm3520lb/ft3,8.4g/cm3520lb/ft3,18,160MJ/m3,170,2010kJ/m3,,,48.2,53,0,0.050,0,0.5,0,0.8,0,0.010,0,0.030,0,0.3,0,0.3,47,49,0,0.3,,,,,,,,,,,,,,,,,,,,,,,0,0.5,,,,,,,,,,,,,,,,,,
UNS K93050 Low Expansion Alloy,190,,72,500,,,,,,,,270,1430,1380,460,,12,,,,26,4.7,65,120,,13,23,17,17,,16,,,0.3,0.3,,,,,8.2g/cm3510lb/ft3,8.2g/cm3510lb/ft3,,,,,,,61.4,63.9,0,0.15,0,0.35,0,1.0,0,0.020,0,0.020,0,0.25,,,36,36,,,,,,,,,0.15,0.3,,,,,,,,,,,,,,,0,0.5,,,,,,,,,,,,,,,,,,
UNS K93603 Low Expansion Alloy,190,,72,490,,,,,,,,270,1430,1380,460,,12,,,,25,4.8,66,120,,13,23,17,17,,15,,,0.3,0.3,,,,,8.2g/cm3510lb/ft3,8.2g/cm3510lb/ft3,,,,,,,61.8,64,0,0.050,0,0.4,0,0.6,0,0.015,0,0.015,0,0.25,,,36,36,,,,,0,0.1,0,0.1,,,,,,,,,0,0.1,0,0.1,,,,,0,0.5,,,,,,,,,,,,,,,,,,
Type 1 (K94490) Iron-Nickel Soft Magnetic Alloy,190,4.0,72,500,220,,,,,,,270,1420,1370,460,,12,,,440,31,5.6,77,130,,12,23,17,17,,16,,,0.3,0.3,,,,,8.3g/cm3520lb/ft3,8.3g/cm3520lb/ft3,33,150MJ/m3,130,1690kJ/m3,,,50.7,56.5,0,0.050,0,0.5,0,0.8,0,0.010,0,0.030,0,0.3,0,0.3,43.5,46.5,0,0.3,,,,,,,,,,,,,,,,,,,,,,,0,0.5,,,,,,,,,,,,,,,,,,
EN 1.3963 (GX5NiS36) Casting Alloy,190,29,72,440,310,,,290,,,,270,1430,1390,460,,1.6,,,,25,4.8,66,110,,13,23,15,16,,110,,,0.3,0.3,,,,,8.2g/cm3510lb/ft3,8.2g/cm3510lb/ft3,110MJ/m3,110MJ/m3,260kJ/m3,260kJ/m3,,,60.5,64.9,0,0.050,0,0.5,0,0.5,0,0.030,0.1,0.2,0,0.25,0,1.0,35,37,,,,,,,,,,,,,,,,,,,,,,,,,,,,,,,,,,,,,,,,,,,,
EN 1.3961 (GX3Ni36) Casting Alloy,190,31,72,450,310,,,300,,,,270,1430,1390,460,,1.3,,,,25,4.8,66,110,,13,23,15,16,,130,,,0.3,0.3,,,,,8.2g/cm3510lb/ft3,8.2g/cm3510lb/ft3,130MJ/m3,130MJ/m3,250kJ/m3,250kJ/m3,,,60.7,65,0,0.050,0,0.5,0,0.5,0,0.030,0,0.020,0,0.25,0,1.0,35,37,,,,,,,,,,,,,,,,,,,,,,,,,,,,,,,,,,,,,,,,,,,,
ASTM A439 Type D-5S Cast Iron,180,11,70,430,240,,,,,,,350,1340,1300,490,,13,,,,25,4.9,68,120,,13,24,15,16,,13,160,160,0.3,0.3,,,,,7.8g/cm3490lb/ft3,7.8g/cm3490lb/ft3,42MJ/m3,42MJ/m3,150kJ/m3,150kJ/m3,2.1,2.1,51.9,59.4,0,2.3,4.9,5.5,0,1.0,0,0.080,,,1.8,2.3,,,34,37,,,,,,,,,,,,,,,,,,,,,,,,,,,,,,,,,,,,,,,,,,,,
Annealed Type 2 Iron-Nickel Soft Magnetic Alloy,190,38,72,510,260,,,,,,,270,1420,1370,460,,12,,,480,33,5.9,81,140,,12,23,17,17,,16,,,0.3,0.3,,,,,8.4g/cm3520lb/ft3,8.4g/cm3520lb/ft3,160MJ/m3,160MJ/m3,170kJ/m3,170kJ/m3,,,48.2,53,0,0.050,0,0.5,0,0.8,0,0.010,0,0.030,0,0.3,0,0.3,47,49,0,0.3,,,,,,,,,,,,,,,,,,,,,,,0,0.5,,,,,,,,,,,,,,,,,,
Full-Hard Type 2 Iron-Nickel Soft Magnetic Alloy,190,2.0,72,910,870,,,,,,,270,1420,1370,460,,12,,,480,33,5.9,81,140,,12,23,30,25,,29,,,0.3,0.3,,,,,8.4g/cm3520lb/ft3,8.4g/cm3520lb/ft3,18MJ/m3,18MJ/m3,2010kJ/m3,2010kJ/m3,,,48.2,53,0,0.050,0,0.5,0,0.8,0,0.010,0,0.030,0,0.3,0,0.3,47,49,0,0.3,,,,,,,,,,,,,,,,,,,,,,,0,0.5,,,,,,,,,,,,,,,,,,
SAE-AISI H24 (T20824) Tungsten Hot-Work Steel,200,,78,720,,,,,,,,240,1750,1700,420,27,12,,,,37,6.1,93,78,,12,22,22,20,6.9,22,,,0.29,0.29,,,,,9.1g/cm3570lb/ft3,9.1g/cm3570lb/ft3,,,,,28,28,78,82.4,0.42,0.53,0.15,0.4,0.15,0.4,0,0.030,0,0.030,2.5,3.5,,,0,0.3,0,0.25,0.4,0.6,,,,,,,,,,,,,,,,,,,,,,,14,16,,,,,,,,,,,,,,,,
SAE-AISI M3 Class 2 (T11323) Molybdenum High-Speed Steel,200,,77,770,,,,,,,,260,1620,1570,440,26,12,,,,25,12,180,110,,13,23,26,22,7.2,24,,,0.29,0.29,,,,,8.3g/cm3520lb/ft3,8.3g/cm3520lb/ft3,,,,,33,33,75.8,82.3,1.2,1.3,0.2,0.45,0.15,0.4,0,0.030,0,0.030,3.8,4.5,4.8,6.5,0,0.3,0,0.25,2.8,3.8,,,,,,,,,,,,,,,,,,,,,,,5.0,6.8,,,,,,,,,,,,,,,,
SAE-AISI P5 (T51605) Low-Carbon Mould Steel,190,,73,370,,,,,,,,250,1460,1420,470,45,12,,,,2.8,1.5,20,56,,13,24,13,15,12,12,,,0.29,0.29,,,,,7.8g/cm3490lb/ft3,7.8g/cm3490lb/ft3,,,,,2.3,2.3,95.7,97.8,0,0.1,0,0.4,0.2,0.6,0,0.030,0,0.030,2.0,2.5,,,0,0.35,0,0.25,,,,,,,,,,,,,,,,,,,,,,,,,,,,,,,,,,,,,,,,,,
SAE-AISI M10 (T11310) Molybdenum High-Speed Steel,200,,76,740,,,,,,,,270,1520,1470,460,31,12,,,,14,8.3,120,100,,14,24,26,23,8.5,23,,,0.29,0.29,,,,,7.9g/cm3490lb/ft3,7.9g/cm3490lb/ft3,,,,,31,31,82.3,85.6,0.84,1.1,0.2,0.45,0.1,0.4,0,0.030,0,0.030,3.8,4.5,7.8,8.5,0,0.3,0,0.25,1.8,2.2,,,,,,,,,,,,,,,,,,,,,,,,,,,,,,,,,,,,,,,,
SAE-AISI M47 (T11347) Molybdenum High-Speed Steel,200,,77,810,,,,,,,,270,1540,1500,450,23,11,,,,26,7.4,100,120,,14,24,28,24,6.3,27,,,0.29,0.29,,,,,8.1g/cm3510lb/ft3,8.1g/cm3510lb/ft3,,,,,38,38,78.7,85,1.1,1.2,0.2,0.45,0.15,0.4,0,0.030,0,0.030,3.5,4.0,9.3,10,0,0.3,0,0.25,1.2,1.4,,,,,,,,,,,,,,,,,,,,,4.8,5.3,1.3,1.8,,,,,,,,,,,,,,,,
SAE-AISI M3 Class 1 (T11313) Molybdenum High-Speed Steel,200,,77,770,,,,,,,,260,1610,1570,440,26,12,,,,25,10,150,100,,13,23,26,22,7.2,24,,,0.29,0.29,,,,,8.3g/cm3520lb/ft3,8.3g/cm3520lb/ft3,,,,,33,33,76.9,82.9,1.0,1.1,0.2,0.45,0.15,0.4,0,0.030,0,0.030,3.8,4.5,4.8,6.5,0,0.3,0,0.25,2.3,2.8,,,,,,,,,,,,,,,,,,,,,,,5.0,6.8,,,,,,,,,,,,,,,,
SAE-AISI D4 (T30404) Chromium Cold-Work Steel,190,8.4,74,760,470,,,460,,310,,270,1430,1380,480,31,12,,,,8.0,3.3,49,100,,14,25,27,24,8.3,23,,,0.28,0.28,,,,,7.7g/cm3480lb/ft3,7.7g/cm3480lb/ft3,100,160MJ/m3,,,15,15,80.6,86.3,2.1,2.4,0,0.6,0,0.6,0,0.030,0,0.030,11,13,0.7,1.2,0,0.3,0,0.25,0,1.0,,,,,,,,,,,,,,,,,,,,,,,,,,,,,,,,,,,,,,,,
SAE-AISI A8 (T30108) Air-Hardening Steel,190,,74,700,,,,,,,,270,1480,1430,470,37,12,,,,8.5,2.3,31,73,,14,24,25,22,9.9,22,,,0.29,0.29,,,,,7.9g/cm3490lb/ft3,7.9g/cm3490lb/ft3,,,,,12,12,88.5,91.9,0.5,0.6,0.75,1.1,0,0.5,0,0.030,0,0.030,4.8,5.5,1.2,1.7,0,0.3,0,0.25,,,,,,,,,,,,,,,,,,,,,,,,,1.0,1.5,,,,,,,,,,,,,,,,
SAE-AISI H42 (T20842) Molybdenum Hot-Work Steel,200,,77,700,,,,,,,,260,1620,1570,440,24,12,,,,24,8.8,130,98,,13,23,23,21,6.5,20,,,0.29,0.29,,,,,8.4g/cm3520lb/ft3,8.4g/cm3520lb/ft3,,,,,31,31,79.3,83.8,0.55,0.7,,,0.15,0.4,0,0.030,0,0.030,3.8,4.5,4.5,5.5,0,0.3,0,0.25,1.8,2.2,,,,,,,,,,,,,,,,,,,,,,,5.5,6.8,,,,,,,,,,,,,,,,
SAE-AISI M2 (T11302) Molybdenum High-Speed Steel,200,,77,760,,,,,,,,260,1610,1570,440,22,10,,,,24,8.8,130,98,,13,23,25,22,5.9,27,,,0.29,0.29,,,,,8.4g/cm3520lb/ft3,8.4g/cm3520lb/ft3,,,,,31,31,78.5,83.4,0.78,1.1,0.2,0.45,0.15,0.4,0,0.030,0,0.030,3.8,4.5,4.5,5.5,0,0.3,0,0.25,1.8,2.2,,,,,,,,,,,,,,,,,,,,,,,5.5,6.8,,,,,,,,,,,,,,,,
SAE-AISI P6 (T51606) Low-Carbon Mould Steel,190,,73,630,,,,,,,,250,1460,1420,470,43,12,,,,4.6,1.8,24,59,,13,24,22,21,11,21,,,0.29,0.29,,,,,7.9g/cm3490lb/ft3,7.9g/cm3490lb/ft3,,,,,,,92.9,95,0.050,0.15,0.1,0.4,0.35,0.7,0,0.030,0,0.030,1.3,1.8,,,3.3,3.8,0,0.25,,,,,,,,,,,,,,,,,,,,,,,,,,,,,,,,,,,,,,,,,,
SAE-AISI D3 (T30403) Chromium Cold-Work Steel,190,9.8,74,770,480,,,470,,310,,270,1430,1390,480,31,12,,,,8.0,3.2,48,100,,14,25,28,24,8.3,23,,,0.28,0.28,,,,,7.7g/cm3480lb/ft3,7.7g/cm3480lb/ft3,97,180MJ/m3,,,13,13,80.3,87,2.0,2.4,0,0.6,0,0.6,0,0.030,0,0.030,11,13.5,,,0,0.3,0,0.25,0,1.0,,,,,,,,,,,,,,,,,,,,,,,0,1.0,,,,,,,,,,,,,,,,
SAE-AISI D2 (T30402) Chromium Cold-Work Steel,190,5.0,75,760,470,,,460,,310,,270,1440,1390,480,31,11,,,,8.0,3.4,50,100,,14,25,27,24,8.3,25,,,0.28,0.28,,,,,7.7g/cm3480lb/ft3,7.7g/cm3480lb/ft3,92,100MJ/m3,570,5940kJ/m3,15,15,81.3,86.9,1.4,1.6,0,0.6,0,0.6,0,0.030,0,0.030,11,13,0.7,1.2,0,0.3,0,0.25,0,1.1,,,,,,,,,,,,,,,,,,,,,,,,,,,,,,,,,,,,,,,,
SAE-AISI H10 (T20810) Chromium Hot-Work Steel,190,,74,680,,,,,,,,270,1470,1420,470,38,12,,,,6.5,3.4,48,71,,14,25,24,22,10,22,,,0.29,0.29,,,,,7.8g/cm3490lb/ft3,7.8g/cm3490lb/ft3,,,,,12,12,89.5,93.4,0.35,0.45,0.8,1.2,0.25,0.7,0,0.030,0,0.030,3.0,3.8,2.0,3.0,0,0.3,0,0.25,0.25,0.75,,,,,,,,,,,,,,,,,,,,,,,,,,,,,,,,,,,,,,,,
SAE-AISI P4 (T51604) Low-Carbon Mould Steel,190,,74,390,,,,,,,,260,1460,1420,470,41,12,,,,4.4,1.8,23,68,,14,24,14,15,11,13,,,0.29,0.29,,,,,7.8g/cm3490lb/ft3,7.8g/cm3490lb/ft3,,,,,7.0,7.0,92.3,95.3,0,0.12,0.1,0.4,0.2,0.6,0,0.030,0,0.030,4.0,5.3,0.4,1.0,,,0,0.25,,,,,,,,,,,,,,,,,,,,,,,,,,,,,,,,,,,,,,,,,,
SAE-AISI O2 (T31502) Oil-Hardening Steel,190,,72,640,,,,,,,,250,1450,1410,470,43,11,,,,2.4,1.8,26,50,,13,24,23,21,12,22,,,0.29,0.29,,,,,7.8g/cm3490lb/ft3,7.8g/cm3490lb/ft3,,,,,,,95,97.8,0.85,1.0,0,0.5,1.4,1.8,0,0.030,0,0.030,0,0.5,0,0.3,0,0.3,0,0.25,0,0.3,,,,,,,,,,,,,,,,,,,,,,,,,,,,,,,,,,,,,,,,
SAE-AISI M43 (T11343) Molybdenum High-Speed Steel,200,,77,810,,,,,,,,270,1550,1500,450,19,12,,,,33,8.5,120,140,,14,24,27,24,5.3,25,,,0.29,0.29,,,,,8.2g/cm3510lb/ft3,8.2g/cm3510lb/ft3,,,,,35,35,70.8,76,1.2,1.3,0.15,0.65,0.2,0.4,0,0.030,0,0.030,3.5,4.3,7.5,8.5,0,0.3,0,0.25,1.5,1.8,,,,,,,,,,,,,,,,,,,,,7.8,8.8,2.3,3.0,,,,,,,,,,,,,,,,
SAE-AISI L2 (T61202) Low-Alloy Tool Steel,190,,72,590,,,,,,,,250,1450,1410,470,44,12,,,,2.4,1.9,27,51,,13,24,21,20,12,19,,,0.29,0.29,,,,,7.8g/cm3490lb/ft3,7.8g/cm3490lb/ft3,,,,,,,95.5,98.7,0.45,1.0,0,0.5,0.1,0.9,0,0.030,0,0.030,0.7,1.2,0,0.25,,,0,0.25,0.1,0.3,,,,,,,,,,,,,,,,,,,,,,,,,,,,,,,,,,,,,,,,
SAE-AISI P21 (T51621) Low-Carbon Mould Steel,190,,73,1130,,,,,,,,250,1450,1410,470,41,12,,,,6.5,2.3,32,62,,13,24,40,31,11,37,,,0.29,0.29,35,35,,,7.9g/cm3490lb/ft3,7.9g/cm3490lb/ft3,,,,,,,92.1,94.2,0.18,0.22,0.2,0.4,0.35,0.72,0,0.030,0,0.030,0,0.5,,,3.9,4.3,0,0.25,0.15,0.25,,,,,,,,,,,,,,,,,,,,,1.1,1.3,,,,,,,,,,,,,,,,,,
SAE-AISI H41 (T20841) Molybdenum Hot-Work Steel,200,,77,710,,,,,,,,270,1560,1510,450,28,12,,,,18,6.8,97,97,,14,24,24,22,7.7,20,,,0.29,0.29,,,,,8.1g/cm3510lb/ft3,8.1g/cm3510lb/ft3,,,,,35,35,81.8,85,0.6,0.75,0.2,0.45,0.15,0.4,0,0.030,0,0.030,3.5,4.0,8.2,9.2,,,,,1.0,1.3,,,,,,,,,,,,,,,,,,,,,,,1.4,2.1,,,,,,,,,,,,,,,,
SAE-AISI A2 (T30102) Air-Hardening Steel,190,,74,710,,,,,,,,260,1450,1410,470,38,11,,,,5.5,2.7,38,73,,14,25,25,23,10,25,,,0.29,0.29,,,,,7.8g/cm3490lb/ft3,7.8g/cm3490lb/ft3,,,,,8.9,8.9,89.4,93.3,1.0,1.1,0,0.5,0,1.0,0,0.030,0,0.030,4.8,5.5,0.9,1.4,0,0.3,0,0.25,0.15,0.5,,,,,,,,,,,,,,,,,,,,,,,,,,,,,,,,,,,,,,,,
SAE-AISI S5 (T41905) Shock-Resisting Steel,190,,72,680,,,,,,,,280,1440,1400,480,42,12,,,,3.1,2.1,29,51,,13,25,25,22,11,23,,,0.29,0.29,,,,,7.7g/cm3480lb/ft3,7.7g/cm3480lb/ft3,,,,,2.9,2.9,93.6,97,0.5,0.65,1.8,2.3,0.6,1.0,0,0.030,0,0.030,0,0.5,0.2,1.4,,,0,0.25,0,0.35,,,,,,,,,,,,,,,,,,,,,,,,,,,,,,,,,,,,,,,,
SAE-AISI A9 (T30109) Air-Hardening Steel,190,,74,770,,,,,,,,280,1460,1410,470,35,12,,,,7.0,4.7,70,82,,14,25,28,24,9.6,25,,,0.29,0.29,,,,,7.8g/cm3480lb/ft3,7.8g/cm3480lb/ft3,,,,,10,10,87,90.5,0.45,0.55,1.0,1.2,0,0.5,0,0.030,0,0.030,4.8,5.5,1.3,1.8,1.3,1.8,0,0.25,0.8,1.4,,,,,,,,,,,,,,,,,,,,,,,,,,,,,,,,,,,,,,,,
SAE-AISI H26 (T20826) Tungsten Hot-Work Steel,210,,80,720,,,,,,,,240,1810,1760,410,22,12,,,,45,8.1,120,90,,12,21,22,19,5.6,22,,,0.29,0.29,,,,,9.3g/cm3580lb/ft3,9.3g/cm3580lb/ft3,,,,,34,34,73.3,77.5,0.45,0.55,0.15,0.4,0.15,0.4,0,0.030,0,0.030,3.8,4.5,,,0,0.3,0,0.25,0.75,1.3,,,,,,,,,,,,,,,,,,,,,,,17.3,19,,,,,,,,,,,,,,,,
SAE-AISI H23 (T20823) Tungsten Hot-Work Steel,200,,80,760,,,,,,,,260,1680,1630,440,20,12,,,,34,6.9,110,120,,13,22,24,21,5.2,23,,,0.28,0.28,,,,,8.7g/cm3540lb/ft3,8.7g/cm3540lb/ft3,,,,,32,32,71.3,76.7,0.25,0.35,0.15,0.6,0.15,0.4,0,0.030,0,0.030,11,12.8,,,0,0.3,0,0.25,0.75,1.3,,,,,,,,,,,,,,,,,,,,,,,11,12.8,,,,,,,,,,,,,,,,
SAE-AISI H14 (T20814) Chromium Hot-Work Steel,190,,75,710,,,,,,,,270,1530,1490,460,35,11,,,,15,2.7,39,73,,13,24,24,22,9.3,24,,,0.29,0.29,,,,,8.1g/cm3510lb/ft3,8.1g/cm3510lb/ft3,,,,,13,13,86.5,89.9,0.35,0.45,0.8,1.2,0.2,0.5,0,0.030,0,0.030,4.8,5.5,,,0,0.3,0,0.25,,,,,,,,,,,,,,,,,,,,,,,,,4.0,5.3,,,,,,,,,,,,,,,,
SAE-AISI P20 (T51620) Low-Carbon Mould Steel,190,,73,540,,,,,,,,260,1460,1420,470,45,12,,,,2.8,1.6,21,52,,13,24,19,19,12,18,,,0.29,0.29,,,,,7.8g/cm3490lb/ft3,7.8g/cm3490lb/ft3,,,,,2.6,2.6,95.2,98.5,0.28,0.4,0.2,0.8,0.35,0.71,0,0.030,0,0.030,0.4,2.0,0.3,0.55,,,0,0.25,,,,,,,,,,,,,,,,,,,,,,,,,,,,,,,,,,,,,,,,,,
SAE-AISI M62 (T11362) Molybdenum High-Speed Steel,200,,79,830,,,,,,,,260,1650,1600,430,,12,,,,30,10,150,110,,13,23,27,23,,24,,,0.29,0.29,,,,,8.5g/cm3530lb/ft3,8.5g/cm3530lb/ft3,,,,,49,49,73.6,77.4,1.3,1.4,0.15,0.4,0.15,0.4,0,0.030,0,0.030,3.5,4.0,10,11,0,0.3,0,0.25,1.8,2.1,,,,,,,,,,,,,,,,,,,,,,,5.8,6.5,,,,,,,,,,,,,,,,
SAE-AISI H19 (T20819) Chromium Hot-Work Steel,190,,75,720,,,,,,,,260,1540,1490,460,29,12,,,,22,7.5,110,110,,13,24,24,22,7.9,21,,,0.29,0.29,,,,,8.2g/cm3510lb/ft3,8.2g/cm3510lb/ft3,,,,,13,13,81.4,85.5,0.32,0.45,0.2,0.5,0.2,0.5,0,0.030,0,0.030,4.0,4.8,0.3,0.55,0,0.3,0,0.25,1.8,2.2,,,,,,,,,,,,,,,,,,,,,4.0,4.5,3.8,4.5,,,,,,,,,,,,,,,,
SAE-AISI A6 (T30106) Air-Hardening Steel,190,,73,750,,,,,,,,250,1460,1410,470,41,12,,,,3.7,1.8,24,57,,13,24,27,23,11,25,,,0.29,0.29,,,,,7.8g/cm3490lb/ft3,7.8g/cm3490lb/ft3,,,,,4.8,4.8,93,95.8,0.65,0.75,0,0.5,1.8,2.5,0,0.030,0,0.030,0.9,1.2,0.9,1.4,0,0.3,0,0.25,,,,,,,,,,,,,,,,,,,,,,,,,,,,,,,,,,,,,,,,,,
SAE-AISI M36 (T11336) Cobalt High-Speed Steel,200,,78,810,,,,,,,,260,1600,1550,440,19,12,,,,38,9.5,140,140,,13,23,27,23,5.1,25,,,0.29,0.29,,,,,8.4g/cm3530lb/ft3,8.4g/cm3530lb/ft3,,,,,31,31,70.1,75.5,0.8,0.9,0.2,0.45,0.15,0.4,0,0.030,0,0.030,3.8,4.5,4.6,5.5,0,0.3,0,0.25,1.8,2.3,,,,,,,,,,,,,,,,,,,,,7.8,8.8,5.5,6.5,,,,,,,,,,,,,,,,
SAE-AISI H13 (T20813) Chromium Hot-Work Steel,190,,74,690,,,,,,,,270,1460,1420,470,29,10,,,,6.0,4.3,64,78,,14,25,25,22,7.8,25,,,0.29,0.29,,,,,7.8g/cm3480lb/ft3,7.8g/cm3480lb/ft3,,,,,9.9,9.9,88.8,92,0.32,0.45,0.8,1.2,0.2,0.5,0,0.030,0,0.030,4.8,5.5,1.1,1.8,0,0.3,0,0.25,0.8,1.2,,,,,,,,,,,,,,,,,,,,,,,,,,,,,,,,,,,,,,,,
SAE-AISI P3 (T51603) Low-Carbon Mould Steel,190,,73,410,,,,,,,,250,1460,1420,470,46,12,,,,2.8,1.5,20,50,,13,24,15,16,12,14,,,0.29,0.29,,,,,7.9g/cm3490lb/ft3,7.9g/cm3490lb/ft3,,,,,,,96.3,98.4,0,0.1,0,0.4,0.2,0.6,0,0.030,0,0.030,0.4,0.75,,,1.0,1.5,0,0.25,,,,,,,,,,,,,,,,,,,,,,,,,,,,,,,,,,,,,,,,,,
SAE-AISI H22 (T20822) Tungsten Hot-Work Steel,200,,77,700,,,,,,,,250,1670,1620,440,31,12,,,,28,4.9,73,72,,13,22,22,20,8.2,22,,,0.29,0.29,,,,,8.7g/cm3540lb/ft3,8.7g/cm3540lb/ft3,,,,,21,21,82.2,87.4,0.3,0.4,0.15,0.4,0.15,0.4,0,0.030,0,0.030,1.8,3.8,,,0,0.3,0,0.25,0.25,0.5,,,,,,,,,,,,,,,,,,,,,,,10,11.8,,,,,,,,,,,,,,,,
SAE-AISI T15 (T12015) Tungsten High-Speed Steel,200,,76,830,,,,,,,,250,1690,1640,430,21,12,,,,43,16,250,140,,13,22,26,22,5.6,26,,,0.29,0.29,,,,,8.7g/cm3550lb/ft3,8.7g/cm3550lb/ft3,,,,,27,27,67.5,73.5,1.5,1.6,0.15,0.4,0.15,0.4,0,0.030,0,0.030,3.8,5.0,0,1.0,0,0.3,0,0.25,4.5,5.3,,,,,,,,,,,,,,,,,,,,,4.8,5.3,11.8,13,,,,,,,,,,,,,,,,
SAE-AISI M30 (T11330) Molybdenum High-Speed Steel,200,,78,800,,,,,,,,270,1550,1500,450,24,12,,,,26,7.2,100,120,,14,24,27,24,6.6,25,,,0.29,0.29,,,,,8.2g/cm3510lb/ft3,8.2g/cm3510lb/ft3,,,,,35,35,75.2,80.9,0.75,0.85,0.2,0.45,0.15,0.4,0,0.030,0,0.030,3.5,4.3,7.8,9.0,0,0.3,0,0.25,1.0,1.4,,,,,,,,,,,,,,,,,,,,,4.5,5.5,1.3,2.3,,,,,,,,,,,,,,,,
SAE-AISI F2 (T60602) Low-Alloy Tool Steel,190,,73,710,,,,,,,,250,1520,1470,460,42,13,,,,10,2.3,32,50,,13,24,24,22,11,21,,,0.29,0.29,,,,,8.1g/cm3500lb/ft3,8.1g/cm3500lb/ft3,,,,,6.5,6.5,92.6,95.4,1.2,1.4,0.1,0.5,0.1,0.5,0,0.030,0,0.030,0.2,0.4,,,,,,,,,,,,,,,,,,,,,,,,,,,,,,,3.0,4.5,,,,,,,,,,,,,,,,
SAE-AISI S1 (T41901) Shock-Resisting Steel,190,,73,690,,,,,,,,260,1500,1450,470,41,12,,,,8.0,2.6,37,56,,13,24,24,22,11,21,,,0.29,0.29,,,,,8.0g/cm3500lb/ft3,8.0g/cm3500lb/ft3,,,,,5.9,5.9,91.6,96.7,0.4,0.55,0.15,1.2,0.1,0.4,0,0.030,0,0.030,1.0,1.8,0,0.5,0,0.3,0,0.25,0.15,0.3,,,,,,,,,,,,,,,,,,,,,,,1.5,3.0,,,,,,,,,,,,,,,,
SAE-AISI S4 (T41904) Shock-Resisting Steel,190,,72,670,,,,,,,,280,1430,1390,480,44,13,,,,2.2,2.0,29,48,,13,25,24,22,12,20,,,0.29,0.29,,,,,7.7g/cm3480lb/ft3,7.7g/cm3480lb/ft3,,,,,,,95.2,96.9,0.5,0.65,1.8,2.3,0.6,1.0,0,0.030,0,0.030,0.1,0.5,,,,,,,0.15,0.35,,,,,,,,,,,,,,,,,,,,,,,,,,,,,,,,,,,,,,,,
SAE-AISI T8 (T12008) Tungsten High-Speed Steel,200,,78,780,,,,,,,,250,1730,1670,420,18,12,,,,45,10,160,120,,12,22,24,21,4.8,24,,,0.29,0.29,,,,,9.0g/cm3560lb/ft3,9.0g/cm3560lb/ft3,,,,,30,30,69.3,75.4,0.75,0.85,0.2,0.4,0.2,0.4,0,0.030,0,0.030,3.8,4.5,0.4,1.0,0,0.3,0,0.25,1.8,2.4,,,,,,,,,,,,,,,,,,,,,4.3,5.8,13.3,14.8,,,,,,,,,,,,,,,,
SAE-AISI F1 (T60601) Low-Alloy Tool Steel,190,,72,620,,,,,,,,250,1480,1430,470,45,13,,,,5.0,1.7,24,46,,13,24,22,20,12,19,,,0.29,0.29,,,,,7.9g/cm3490lb/ft3,7.9g/cm3490lb/ft3,,,,,2.3,2.3,95.9,98,1.0,1.3,0.1,0.5,0,0.5,0,0.030,0,0.030,,,,,,,,,,,,,,,,,,,,,,,,,,,,,,,,,1.0,1.8,,,,,,,,,,,,,,,,
SAE-AISI P2 (T51602) Low-Carbon Mould Steel,190,,73,330,,,,,,,,250,1460,1420,470,46,12,,,,2.7,1.5,20,51,,13,24,12,14,12,11,,,0.29,0.29,,,,,7.9g/cm3490lb/ft3,7.9g/cm3490lb/ft3,,,,,,,96.6,98.8,0,0.1,0.1,0.4,0.1,0.4,0,0.030,0,0.030,0.75,1.3,0.15,0.4,0.1,0.5,0,0.25,,,,,,,,,,,,,,,,,,,,,,,,,,,,,,,,,,,,,,,,,,
SAE-AISI M50 (T11350) Molybdenum High-Speed Steel,190,,75,720,,,,,,,,260,1480,1440,470,35,13,,,,9.0,5.1,74,83,,14,25,26,23,9.7,21,,,0.29,0.29,,,,,7.9g/cm3490lb/ft3,7.9g/cm3490lb/ft3,,,,,19,19,87,90.4,0.78,0.88,0.2,0.6,0.15,0.45,0,0.030,0,0.030,3.8,4.5,3.9,4.8,0,0.3,0,0.25,0.8,1.3,,,,,,,,,,,,,,,,,,,,,,,,,,,,,,,,,,,,,,,,
SAE-AISI D5 (T30405) Chromium Cold-Work Steel,190,5.4,75,770,,,,470,,,,270,1430,1390,480,27,11,,,,13,3.5,51,120,,14,25,28,24,7.4,26,,,0.28,0.28,,,,,7.7g/cm3480lb/ft3,7.7g/cm3480lb/ft3,,,,,15,15,77.9,84.4,1.4,1.6,0,0.6,0,0.6,0,0.030,0,0.030,11,13,0.7,1.2,0,0.3,0,0.25,0,1.0,,,,,,,,,,,,,,,,,,,,,2.5,3.5,,,,,,,,,,,,,,,,,,
SAE-AISI T2 (T12002) Tungsten High-Speed Steel,200,,79,780,,,,,,,,250,1820,1760,410,19,12,,,,46,11,170,98,,12,21,23,20,4.9,23,,,0.29,0.29,,,,,9.3g/cm3580lb/ft3,9.3g/cm3580lb/ft3,,,,,36,36,70.8,75.8,0.8,0.9,0.2,0.4,0.2,0.4,0,0.030,0,0.030,3.8,4.5,0,1.0,0,0.3,0,0.25,1.8,2.4,,,,,,,,,,,,,,,,,,,,,,,17.5,19,,,,,,,,,,,,,,,,
SAE-AISI M4 (T11304) Molybdenum High-Speed Steel,200,,76,770,,,,,,,,260,1610,1560,440,25,12,,,,25,14,210,110,,13,23,26,23,6.9,24,,,0.29,0.29,,,,,8.3g/cm3520lb/ft3,8.3g/cm3520lb/ft3,,,,,30,30,75.9,81.4,1.3,1.4,0.2,0.45,0.15,0.4,0,0.030,0,0.030,3.8,4.8,4.3,5.5,0,0.3,0,0.25,3.8,4.5,,,,,,,,,,,,,,,,,,,,,,,5.3,6.5,,,,,,,,,,,,,,,,
SAE-AISI M44 (T11344) Cobalt High-Speed Steel,200,,78,870,,,,,,,,270,1590,1540,440,14,12,,,,43,9.9,150,170,,13,23,28,24,3.7,27,,,0.29,0.29,,,,,8.4g/cm3530lb/ft3,8.4g/cm3530lb/ft3,,,,,35,35,65.3,70.6,1.1,1.2,0.3,0.55,0.2,0.4,0,0.030,0,0.030,4.0,4.8,6.0,7.0,0,0.3,0,0.25,1.9,2.2,,,,,,,,,,,,,,,,,,,,,11,12.3,5.0,5.8,,,,,,,,,,,,,,,,
SAE-AISI T4 (T12004) Tungsten High-Speed Steel,210,,80,800,,,,,,,,250,1810,1750,410,21,12,,,,55,8.5,130,120,,12,21,24,20,5.4,24,,,0.29,0.29,,,,,9.4g/cm3580lb/ft3,9.4g/cm3580lb/ft3,,,,,37,37,66.3,72.3,0.7,0.8,0.2,0.4,0.1,0.4,0,0.030,0,0.030,3.8,4.5,0.4,1.0,0,0.3,0,0.25,0.8,1.2,,,,,,,,,,,,,,,,,,,,,4.3,5.8,17.5,19,,,,,,,,,,,,,,,,
SAE-AISI A3 (T30103) Air-Hardening Steel,190,,73,700,,,,,,,,260,1450,1410,470,37,12,,,,6.0,4.4,67,78,,14,25,25,23,10,23,,,0.29,0.29,,,,,7.8g/cm3480lb/ft3,7.8g/cm3480lb/ft3,,,,,8.9,8.9,88.7,92,1.2,1.3,0,0.5,0.4,0.6,0,0.030,0,0.030,4.8,5.5,0.9,1.4,0,0.3,0,0.25,0.8,1.4,,,,,,,,,,,,,,,,,,,,,,,,,,,,,,,,,,,,,,,,
SAE-AISI H12 (T20812) Chromium Hot-Work Steel,190,,75,690,,,,,,,,270,1480,1440,470,36,12,,,,9.0,2.9,41,76,,14,24,24,22,9.8,22,,,0.29,0.29,,,,,7.9g/cm3490lb/ft3,7.9g/cm3490lb/ft3,,,,,12,12,87.8,91.7,0.3,0.4,0.8,1.2,0.2,0.5,0,0.030,0,0.030,4.8,5.5,1.3,1.8,0,0.3,0,0.25,0,0.5,,,,,,,,,,,,,,,,,,,,,,,1.0,1.7,,,,,,,,,,,,,,,,
SAE-AISI L6 (T61206) Low-Alloy Tool Steel,190,,72,670,,,,,,,,250,1450,1410,470,42,11,,,,3.6,2.0,28,54,,13,24,24,22,11,22,,,0.29,0.29,,,,,7.8g/cm3490lb/ft3,7.8g/cm3490lb/ft3,,,,,,,93.6,97.3,0.65,0.75,0,0.5,0.25,0.8,0,0.030,0,0.030,0.6,1.2,0,0.5,1.3,2.0,0,0.25,0,0.3,,,,,,,,,,,,,,,,,,,,,,,,,,,,,,,,,,,,,,,,
SAE-AISI L3 (T61203) Low-Alloy Tool Steel,190,,72,600,,,,,,,,250,1450,1410,470,43,13,,,,2.5,1.9,27,53,,13,24,21,20,12,18,,,0.29,0.29,,,,,7.8g/cm3490lb/ft3,7.8g/cm3490lb/ft3,,,,,,,95.5,97.3,1.0,1.1,0.1,0.5,0.25,0.8,0,0.030,0,0.030,1.3,1.7,,,,,,,0.1,0.3,,,,,,,,,,,,,,,,,,,,,,,,,,,,,,,,,,,,,,,,
SAE-AISI T5 (T12005) Tungsten High-Speed Steel,210,,80,860,,,,,,,,250,1810,1750,410,21,11,,,,60,11,170,140,,12,21,25,21,5.5,26,,,0.29,0.29,,,,,9.4g/cm3590lb/ft3,9.4g/cm3590lb/ft3,,,,,37,37,60.6,68.3,0.75,0.85,0.2,0.4,0.2,0.4,0,0.030,0,0.030,3.8,5.0,0.5,1.3,0,0.3,0,0.25,1.8,2.4,,,,,,,,,,,,,,,,,,,,,7.0,9.5,17.5,19,,,,,,,,,,,,,,,,
SAE-AISI M6 (T11306) Cobalt High-Speed Steel,200,,77,840,,,,,,,,260,1560,1510,440,17,12,,,,39,8.0,120,160,,13,23,28,24,4.7,26,,,0.29,0.29,,,,,8.4g/cm3520lb/ft3,8.4g/cm3520lb/ft3,,,,,28,28,68.8,74.6,0.75,0.85,0.2,0.45,0.15,0.4,0,0.030,0,0.030,3.8,4.5,4.5,5.5,,,,,1.3,1.7,,,,,,,,,,,,,,,,,,,,,11,13,3.8,4.8,,,,,,,,,,,,,,,,
SAE-AISI T6 (T12006) Tungsten High-Speed Steel,210,,81,880,,,,,,,,250,1830,1770,400,18,12,,,,70,11,170,160,,12,21,26,21,4.7,26,,,0.29,0.29,,,,,9.5g/cm3600lb/ft3,9.5g/cm3600lb/ft3,,,,,39,39,55.9,63.5,0.75,0.85,0.2,0.4,0.2,0.4,0,0.030,0,0.030,4.0,4.8,0.4,1.0,0,0.3,0,0.25,1.5,2.1,,,,,,,,,,,,,,,,,,,,,11,13,18.5,21,,,,,,,,,,,,,,,,
SAE-AISI M1 (T11301) Molybdenum High-Speed Steel,200,,77,730,,,,,,,,270,1560,1510,450,29,12,,,,18,7.0,99,98,,14,24,25,22,8.0,23,,,0.29,0.29,,,,,8.1g/cm3510lb/ft3,8.1g/cm3510lb/ft3,,,,,35,35,81,84.8,0.78,0.88,0.2,0.5,0.15,0.4,0,0.030,0,0.030,3.5,4.0,8.2,9.2,0,0.3,0,0.25,1.0,1.4,,,,,,,,,,,,,,,,,,,,,,,1.4,2.1,,,,,,,,,,,,,,,,
SAE-AISI O6 (T31506) Oil-Hardening Steel,180,,71,670,,,,,,,,260,1430,1390,480,43,12,,,,2.3,1.5,21,47,,13,25,24,22,12,22,,,0.29,0.29,,,,,7.7g/cm3480lb/ft3,7.7g/cm3480lb/ft3,,,,,,,94.6,97.7,1.3,1.6,0.55,1.5,0.3,1.1,0,0.030,0,0.030,0,0.3,0.2,0.3,0,0.3,0,0.25,,,,,,,,,,,,,,,,,,,,,,,,,,,,,,,,,,,,,,,,,,
AISI W2 (T72302) Water-Hardening Steel,190,,72,580,,,,,,,,250,1450,1410,470,45,12,,,,2.3,2.0,29,48,,13,24,21,20,12,19,,,0.29,0.29,,,,,7.8g/cm3490lb/ft3,7.8g/cm3490lb/ft3,,,,,,,96.2,98.6,0.85,1.5,0.1,0.4,0.35,0.74,0,0.025,0,0.025,0,0.15,0,0.1,0,0.2,0,0.2,0.15,0.35,,,,,,,,,,,,,,,,,,,,,,,0,0.15,,,,,,,,,,,,,,,,
SAE-AISI M48 (T11348) Cobalt High-Speed Steel,200,,78,890,,,,,,,,260,1670,1620,420,,12,,,,48,13,190,160,,13,22,28,23,,26,,,0.29,0.29,,,,,8.7g/cm3550lb/ft3,8.7g/cm3550lb/ft3,,,,,37,37,63.8,69.8,1.4,1.5,0.15,0.4,0.15,0.4,0,0.030,0,0.030,3.5,4.0,4.8,5.5,0,0.3,0,0.25,2.8,3.3,,,,,,,,,,,,,,,,,,,,,8.0,10,9.5,10.5,,,,,,,,,,,,,,,,
SAE-AISI H21 (T20821) Tungsten Hot-Work Steel,200,,76,720,,,,,,,,250,1630,1580,440,27,11,,,,23,4.5,68,72,,13,23,23,21,7.1,24,,,0.29,0.29,,,,,8.5g/cm3530lb/ft3,8.5g/cm3530lb/ft3,,,,,19,19,87.6,93.8,0.28,0.36,0.15,0.5,0.15,0.4,0,0.030,0,0.030,3.0,3.8,,,0,0.3,0,0.25,0.3,0.6,,,,,,,,,,,,,,,,,,,,,,,8.5,10,,,,,,,,,,,,,,,,
SAE-AISI A10 (T30110) Air-Hardening Steel,190,,72,810,,,,,,,,270,1440,1400,480,40,12,,,,5.0,2.1,27,56,,13,25,29,25,11,27,,,0.29,0.29,,,,,7.8g/cm3480lb/ft3,7.8g/cm3480lb/ft3,,,,,5.1,5.1,90.8,93.4,1.3,1.5,1.0,1.5,1.6,2.1,0,0.030,0,0.030,,,1.3,1.8,1.6,2.1,0,0.25,,,,,,,,,,,,,,,,,,,,,,,,,,,,,,,,,,,,,,,,,,
SAE-AISI M41 (T11341) Molybdenum High-Speed Steel,200,,77,800,,,,,,,,260,1600,1550,440,22,12,,,,33,9.1,140,120,,13,23,26,23,6.0,25,,,0.29,0.29,,,,,8.4g/cm3530lb/ft3,8.4g/cm3530lb/ft3,,,,,28,28,73.4,78.9,1.1,1.2,0.15,0.5,0.2,0.6,0,0.030,0,0.030,3.8,4.5,3.3,4.3,0,0.3,0,0.25,1.8,2.3,,,,,,,,,,,,,,,,,,,,,4.8,5.8,6.3,7.0,,,,,,,,,,,,,,,,
AISI W5 (T72305) Water-Hardening Steel,190,,72,600,,,,,,,,250,1450,1410,470,45,12,,,,2.3,1.6,21,48,,13,24,21,20,12,20,,,0.29,0.29,,,,,7.8g/cm3490lb/ft3,7.8g/cm3490lb/ft3,,,,,,,96.6,98.4,1.1,1.2,0.1,0.4,0.1,0.4,0,0.030,0,0.030,0.4,0.6,0,0.1,0,0.2,0,0.2,0,0.1,,,,,,,,,,,,,,,,,,,,,,,0,0.15,,,,,,,,,,,,,,,,
SAE-AISI H25 (T20825) Tungsten Hot-Work Steel,200,,79,710,,,,,,,,250,1750,1700,420,26,12,,,,38,6.2,93,83,,12,22,22,20,6.7,22,,,0.29,0.29,,,,,9.1g/cm3570lb/ft3,9.1g/cm3570lb/ft3,,,,,29,29,77.2,81.3,0.22,0.32,0.15,0.4,0.15,0.4,0,0.030,0,0.030,3.8,4.5,,,0,0.3,0,0.25,0.4,0.6,,,,,,,,,,,,,,,,,,,,,,,14,16,,,,,,,,,,,,,,,,
SAE-AISI O1 (T31501) Oil-Hardening Steel,190,,72,640,,,,,,,,250,1460,1420,470,43,12,,,,3.4,1.9,27,51,,13,24,23,21,12,21,,,0.29,0.29,,,,,7.8g/cm3490lb/ft3,7.8g/cm3490lb/ft3,,,,,,,95,97.4,0.85,1.0,0,0.5,1.0,1.4,0,0.030,0,0.030,0.4,0.6,,,0,0.3,0,0.25,0,0.3,,,,,,,,,,,,,,,,,,,,,,,0.4,0.6,,,,,,,,,,,,,,,,
SAE-AISI A7 (T30107) Air-Hardening Steel,190,,72,800,,,,,,,,260,1470,1430,470,37,12,,,,10,13,200,100,,13,25,29,25,10,27,,,0.29,0.29,,,,,7.7g/cm3480lb/ft3,7.7g/cm3480lb/ft3,,,,,11,11,81.4,87.7,2.0,2.9,0,0.5,0,0.8,0,0.030,0,0.030,5.0,5.8,0.9,1.4,0,0.3,0,0.25,3.9,5.2,,,,,,,,,,,,,,,,,,,,,,,0.5,1.5,,,,,,,,,,,,,,,,
SAE-AISI H11 (T20811) Chromium Hot-Work Steel,190,,74,690,,,,,,,,270,1460,1410,470,42,12,,,,5.5,3.0,43,75,,14,25,25,22,11,22,,,0.29,0.29,,,,,7.8g/cm3490lb/ft3,7.8g/cm3490lb/ft3,,,,,9.6,9.6,89.6,92.5,0.33,0.43,0.8,1.2,0.2,0.5,0,0.030,0,0.030,4.8,5.5,1.1,1.6,0,0.3,0,0.25,0.3,0.6,,,,,,,,,,,,,,,,,,,,,,,,,,,,,,,,,,,,,,,,
SAE-AISI S2 (T41902) Shock-Resisting Steel,190,,72,670,,,,,,,,260,1450,1410,470,44,11,,,,2.6,2.1,30,49,,13,24,24,22,12,23,,,0.29,0.29,,,,,7.8g/cm3490lb/ft3,7.8g/cm3490lb/ft3,,,,,,,96,98.1,0.4,0.55,0.9,1.2,0.3,0.5,0,0.030,0,0.030,,,0.3,0.6,0,0.3,0,0.25,0,0.5,,,,,,,,,,,,,,,,,,,,,,,,,,,,,,,,,,,,,,,,
SAE-AISI M46 (T11346) Molybdenum High-Speed Steel,200,,77,800,,,,,,,,270,1540,1500,450,18,12,,,,33,12,180,150,,14,24,27,24,4.9,25,,,0.29,0.29,,,,,8.1g/cm3510lb/ft3,8.1g/cm3510lb/ft3,,,,,35,35,70,73.8,1.2,1.3,0.4,0.65,0.2,0.4,0,0.030,0,0.030,3.7,4.2,8.0,8.5,0,0.3,0,0.25,3.0,3.3,,,,,,,,,,,,,,,,,,,,,7.8,8.8,1.9,2.2,,,,,,,,,,,,,,,,
SAE-AISI M33 (T11333) Molybdenum High-Speed Steel,200,,78,810,,,,,,,,270,1550,1500,440,20,12,,,,32,7.7,110,150,,14,24,27,24,5.5,25,,,0.29,0.29,,,,,8.2g/cm3510lb/ft3,8.2g/cm3510lb/ft3,,,,,38,38,71.4,76.3,0.85,0.92,0.15,0.5,0.15,0.4,0,0.030,0,0.030,3.5,4.0,9.0,10,0,0.3,0,0.25,1.0,1.4,,,,,,,,,,,,,,,,,,,,,7.8,8.8,1.3,2.1,,,,,,,,,,,,,,,,
SAE-AISI T1 (T12001) Tungsten High-Speed Steel,200,,80,770,,,,,,,,240,1810,1750,410,20,12,,,,45,8.2,130,90,,12,21,23,20,5.2,23,,,0.29,0.29,,,,,9.3g/cm3580lb/ft3,9.3g/cm3580lb/ft3,,,,,34,34,73.2,77.2,0.65,0.8,0.2,0.4,0.1,0.4,0,0.030,0,0.030,3.8,4.5,,,0,0.3,0,0.25,0.9,1.3,,,,,,,,,,,,,,,,,,,,,,,17.3,18.8,,,,,,,,,,,,,,,,
SAE-AISI S6 (T41906) Shock-Resisting Steel,190,,72,670,,,,,,,,290,1430,1390,480,41,12,,,,3.2,2.3,33,56,,13,25,24,22,11,22,,,0.29,0.29,,,,,7.7g/cm3480lb/ft3,7.7g/cm3480lb/ft3,,,,,2.7,2.7,92.8,94.7,0.4,0.5,2.0,2.5,1.2,1.5,0,0.030,0,0.030,1.2,1.5,0.3,0.5,,,0,0.25,0.2,0.4,,,,,,,,,,,,,,,,,,,,,,,,,,,,,,,,,,,,,,,,
SAE-AISI M52 (T11352) Molybdenum High-Speed Steel,190,,75,710,,,,,,,,260,1510,1470,460,31,13,,,,12,7.5,110,89,,14,24,25,22,8.4,21,,,0.29,0.29,,,,,7.9g/cm3500lb/ft3,7.9g/cm3500lb/ft3,,,,,20,20,84.4,88.9,0.85,1.0,0.2,0.6,0.15,0.45,0,0.030,0,0.030,3.5,4.3,4.0,4.9,0,0.3,0,0.25,1.7,2.3,,,,,,,,,,,,,,,,,,,,,,,0.75,1.5,,,,,,,,,,,,,,,,
SAE-AISI S7 (T41907) Shock-Resisting Steel,190,,74,670,,,,,,,,260,1460,1420,470,40,12,,,,5.0,2.3,31,65,,14,25,24,22,11,22,,,0.29,0.29,,,,,7.8g/cm3490lb/ft3,7.8g/cm3490lb/ft3,,,,,8.4,8.4,91.6,94.9,0.45,0.55,0.2,1.0,0.2,0.9,0,0.030,0,0.030,3.0,3.5,1.3,1.8,,,0,0.25,0,0.3,,,,,,,,,,,,,,,,,,,,,,,,,,,,,,,,,,,,,,,,
SAE-AISI D7 (T30407) Chromium Cold-Work Steel,190,,73,800,,,,,,,,270,1440,1400,480,27,11,,,,10,11,180,130,,14,25,29,25,7.4,27,,,0.28,0.28,,,,,7.6g/cm3470lb/ft3,7.6g/cm3470lb/ft3,,,,,16,16,76.6,81.9,2.2,2.5,0,0.6,0,0.6,0,0.030,0,0.030,11.5,13.5,0.7,1.2,0,0.3,0,0.25,3.8,4.4,,,,,,,,,,,,,,,,,,,,,,,,,,,,,,,,,,,,,,,,
AISI W1 (T72301) Water-Hardening Steel,190,,72,590,,,,,,,,250,1450,1410,470,48,10,,,,2.2,1.6,21,47,,13,24,21,20,13,22,,,0.29,0.29,,,,,7.8g/cm3490lb/ft3,7.8g/cm3490lb/ft3,,,,,,,96.4,98.9,0.7,1.5,0.1,0.4,0.35,0.73,0,0.025,0,0.025,0,0.15,0,0.1,0,0.2,0,0.2,0,0.1,,,,,,,,,,,,,,,,,,,,,,,0,0.15,,,,,,,,,,,,,,,,
SAE-AISI M7 (T11307) Molybdenum High-Speed Steel,200,,77,760,,,,,,,,270,1560,1510,450,28,12,,,,18,8.9,130,100,,14,24,26,23,7.8,24,,,0.29,0.29,,,,,8.1g/cm3500lb/ft3,8.1g/cm3500lb/ft3,,,,,35,35,79.8,83.8,1.0,1.1,0.2,0.55,0.15,0.4,0,0.030,0,0.030,3.5,4.0,8.2,9.2,0,0.3,0,0.25,1.8,2.3,,,,,,,,,,,,,,,,,,,,,,,1.4,2.1,,,,,,,,,,,,,,,,
SAE-AISI A4 (T30104) Air-Hardening Steel,190,,73,710,,,,,,,,250,1450,1410,470,40,12,,,,3.9,1.8,24,59,,13,24,25,23,11,23,,,0.29,0.29,,,,,7.8g/cm3490lb/ft3,7.8g/cm3490lb/ft3,,,,,5.3,5.3,92,95.5,1.0,1.1,0,0.5,1.8,2.2,0,0.030,0,0.030,0.9,2.2,0.9,1.4,0,0.3,0,0.25,,,,,,,,,,,,,,,,,,,,,,,,,,,,,,,,,,,,,,,,,,
SAE-AISI M34 (T11334) Molybdenum High-Speed Steel,200,,77,800,,,,,,,,270,1540,1500,450,24,12,,,,32,9.5,140,150,,14,24,27,23,6.7,25,,,0.29,0.29,,,,,8.2g/cm3510lb/ft3,8.2g/cm3510lb/ft3,,,,,35,35,71.3,76.5,0.85,0.92,0.2,0.45,0.15,0.4,0,0.030,0,0.030,3.5,4.0,7.8,9.2,0,0.3,0,0.25,1.9,2.3,,,,,,,,,,,,,,,,,,,,,7.8,8.8,1.4,2.1,,,,,,,,,,,,,,,,
SAE-AISI M42 (T11342) Molybdenum High-Speed Steel,200,,78,810,,,,,,,,270,1540,1490,450,20,12,,,,30,7.4,100,140,,14,24,28,24,5.4,25,,,0.29,0.29,,,,,8.2g/cm3510lb/ft3,8.2g/cm3510lb/ft3,,,,,38,38,76.3,81,1.1,1.2,0.15,0.65,0.15,0.4,0,0.030,0,0.030,3.5,4.3,9.0,10,0,0.3,0,0.25,1.0,1.4,,,,,,,,,,,,,,,,,,,,,7.8,8.8,1.2,1.9,,,,,,,,,,,,,,,,
SAE-AISI O7 (T31507) Oil-Hardening Steel,190,,73,680,,,,,,,,250,1480,1430,470,41,12,,,,6.0,2.3,33,52,,13,24,24,22,11,23,,,0.29,0.29,,,,,7.9g/cm3490lb/ft3,7.9g/cm3490lb/ft3,,,,,3.6,3.6,92.9,97.6,1.1,1.3,0,0.6,0,1.0,0,0.030,0,0.030,0.35,0.85,0,0.3,0,0.3,0,0.25,0,0.4,,,,,,,,,,,,,,,,,,,,,,,1.0,2.0,,,,,,,,,,,,,,,,
SAE-AISI H43 (T20843) Molybdenum Hot-Work Steel,200,,77,710,,,,,,,,270,1530,1480,460,30,12,,,,14,8.2,120,100,,14,24,25,22,8.3,21,,,0.29,0.29,,,,,7.9g/cm3500lb/ft3,7.9g/cm3500lb/ft3,,,,,31,31,83.2,85.9,0.5,0.65,0.2,0.45,0.15,0.4,0,0.030,0,0.030,3.8,4.5,7.8,8.5,,,,,1.8,2.2,,,,,,,,,,,,,,,,,,,,,,,,,,,,,,,,,,,,,,,,
ASTM A514 Alloy Steel,190,18,73,790,690,,,490,,470,,250,1460,1420,470,37,13,400,,,2.3,1.6,21,48,,13,24,28,24,10,23,240,250,0.29,0.29,,,,,7.8,7.9g/cm3490lb/ft3,140,170MJ/m3,1280,1590kJ/m3,,,,,,,,,,,,,,,,,,,,,,,,,,,,,,,,,,,,,,,,,,,,,,,,,,,,,,,,,,,,,,,,
ASTM A299 Manganese-Silicon Steel,190,21,73,590,330,,,370,,230,,250,1460,1420,470,51,13,400,,,1.9,1.4,19,47,,13,24,21,20,14,17,180,190,0.29,0.29,,,,,7.8g/cm3490lb/ft3,7.8g/cm3490lb/ft3,110MJ/m3,110MJ/m3,290,350kJ/m3,,,,,,,,,,,,,,,,,,,,,,,,,,,,,,,,,,,,,,,,,,,,,,,,,,,,,,,,,,,,,,,,
ASTM A372 Grade L Alloy Steel,190,14,73,1160,1040,,,700,,670,,250,1460,1420,470,44,13,430,,,3.5,1.7,22,54,,13,24,41,31,12,34,350,350,0.29,0.29,,,,,7.8g/cm3490lb/ft3,7.8g/cm3490lb/ft3,150MJ/m3,150MJ/m3,2890kJ/m3,2890kJ/m3,,,95.2,96.3,0.38,0.43,0.15,0.35,0.6,0.8,0,0.015,0,0.010,0.7,0.9,0.2,0.3,1.7,2.0,,,,,,,,,,,,,,,,,,,,,,,,,,,,,,,,,,,,,,,,,,,,
ASTM A182 Grade F12 Class 2 (K11564) Steel,190,22,73,540,310,,,340,,220,34,250,1460,1420,470,43,13,430,,,2.8,1.6,21,52,,13,24,19,19,12,16,180,180,0.29,0.29,,,,,7.8g/cm3490lb/ft3,7.8g/cm3490lb/ft3,100MJ/m3,100MJ/m3,260kJ/m3,260kJ/m3,2.8,2.8,96.4,98.3,0.1,0.2,0.1,0.6,0.3,0.8,0,0.040,0,0.040,0.8,1.3,0.44,0.65,,,,,,,,,,,,,,,,,,,,,,,,,,,,,,,,,,,,,,,,,,,,,,
ASTM A182 Grade F911 (K91061) Steel,190,20,76,690,500,,,430,,350,46,270,1480,1440,470,26,13,600,,,9.5,2.8,40,90,,14,24,24,22,6.9,19,220,220,0.28,0.28,,,,,7.9g/cm3490lb/ft3,7.9g/cm3490lb/ft3,130MJ/m3,130MJ/m3,650kJ/m3,650kJ/m3,15,15,86.2,88.9,0.090,0.13,0.1,0.5,0.3,0.6,0,0.020,0,0.010,8.5,9.5,0.9,1.1,0,0.4,,,0.18,0.25,0,0.020,,,,,,,,,,,0,0.010,0,0.010,0.060,0.1,0.040,0.090,,,0.9,1.1,,,0.00030,0.0060,,,,,,,,,,,,
ASTM A372 Grade K Alloy Steel,190,23,73,780,620,,,490,,440,,250,1460,1420,470,48,13,440,,,4.4,1.8,24,57,,13,24,27,24,13,23,230,230,0.29,0.29,,,,,7.9g/cm3490lb/ft3,7.9g/cm3490lb/ft3,160MJ/m3,160MJ/m3,1010kJ/m3,1010kJ/m3,2.7,2.7,93.4,96.6,0,0.18,0.15,0.35,0.1,0.4,0,0.015,0,0.010,1.0,1.8,0.2,0.6,2.0,3.3,,,,,,,,,,,,,,,,,,,,,,,,,,,,,,,,,,,,,,,,,,,,
ASTM A203 Nickel Steel,190,22,73,520,290,,,330,,210,,250,1460,1420,470,52,13,410,,,3.2,1.6,21,50,,13,24,18,18,14,15,160,180,0.29,0.29,,,,,7.9g/cm3490lb/ft3,7.9g/cm3490lb/ft3,110,120MJ/m3,230,410kJ/m3,,,,,,,,,,,,,,,,,,,,,,,,,,,,,,,,,,,,,,,,,,,,,,,,,,,,,,,,,,,,,,,,
ASTM A369 Grade FP92 High-Chromium Steel,190,19,76,710,490,,,440,,330,,260,1490,1450,470,26,13,590,,,11,2.8,40,89,,14,24,25,22,6.9,19,210,210,0.28,0.28,,,,,7.9g/cm3500lb/ft3,7.9g/cm3500lb/ft3,120MJ/m3,120MJ/m3,620kJ/m3,620kJ/m3,14,14,85.8,89.1,0.070,0.13,0,0.5,0.3,0.6,0,0.020,0,0.010,8.5,9.5,0.3,0.6,0,0.4,,,0.15,0.25,0,0.020,,,,,,,,,,,0,0.010,0,0.010,0.040,0.090,0.030,0.070,,,1.5,2.0,,,0.0010,0.0060,,,,,,,,,,,,
ASTM A202 Cr-Mn-Si Steel,190,17,73,590,350,,,360,,240,,260,1450,1410,470,52,13,410,,,2.1,1.4,19,49,,13,24,21,20,14,17,180,200,0.29,0.29,,,,,7.8g/cm3490lb/ft3,7.8g/cm3490lb/ft3,93,96MJ/m3,330,350kJ/m3,,,,,,,,,,,,,,,,,,,,,,,,,,,,,,,,,,,,,,,,,,,,,,,,,,,,,,,,,,,,,,,,
ASTM A204 Molybdenum Steel,190,18,73,520,290,,,330,,200,,250,1470,1420,470,52,13,410,,,2.4,1.5,20,47,,13,24,18,18,14,15,160,180,0.29,0.29,,,,,7.9g/cm3490lb/ft3,7.9g/cm3490lb/ft3,90,95MJ/m3,220,290kJ/m3,,,,,,,,,,,,,,,,,,,,,,,,,,,,,,,,,,,,,,,,,,,,,,,,,,,,,,,,,,,,,,,,
ASTM A182 Grade F5a (K42544) Steel,190,25,74,710,520,,,450,,380,56,260,1460,1420,470,40,13,510,,,4.5,1.8,24,69,,14,25,25,23,11,20,310,310,0.29,0.29,,,,,7.8g/cm3490lb/ft3,7.8g/cm3490lb/ft3,160MJ/m3,160MJ/m3,700kJ/m3,700kJ/m3,6.8,6.8,91.4,95.6,0,0.25,0,0.5,0,0.6,0,0.040,0,0.030,4.0,6.0,0.44,0.65,0,0.5,,,,,,,,,,,,,,,,,,,,,,,,,,,,,,,,,,,,,,,,,,,,
ASTM A232 Chromium-Vanadium Spring Steel,190,14,73,1790,1610,,,1090,,1040,46,250,1460,1410,470,52,13,420,,,2.3,2.0,28,51,,13,24,64,42,14,53,540,540,0.29,0.29,,,,,7.8g/cm3490lb/ft3,7.8g/cm3490lb/ft3,250MJ/m3,250MJ/m3,,,,,96.8,97.7,0.48,0.53,0.15,0.35,0.7,0.9,0,0.020,0,0.035,0.8,1.1,,,,,,,0.15,0.3,,,,,,,,,,,,,,,,,,,,,,,,,,,,,,,,,,,,,,,,
ASTM A372 Grade E Alloy Steel,190,20,73,650,430,,,410,,310,,250,1460,1420,470,44,13,420,,,2.4,1.5,20,51,,13,24,23,21,12,19,200,280,0.29,0.29,,,,,7.8g/cm3490lb/ft3,7.8g/cm3490lb/ft3,130,160MJ/m3,500,810kJ/m3,,,97,98.3,0.25,0.35,0.15,0.35,0.4,0.9,0,0.015,0,0.010,0.8,1.2,0.15,0.25,,,,,,,,,,,,,,,,,,,,,,,,,,,,,,,,,,,,,,,,,,,,,,
ASTM A387 Grade 12 (K11757) 1Cr-0.5Mo Steel,190,25,73,470,260,,,300,,190,,250,1470,1420,470,44,13,430,,,2.8,1.6,21,51,,13,24,16,17,12,14,140,160,0.29,0.29,,,,,7.8g/cm3490lb/ft3,7.8g/cm3490lb/ft3,98,110MJ/m3,180,250kJ/m3,2.7,2.7,97,98.2,0.050,0.17,0.15,0.4,0.4,0.65,0,0.025,0,0.025,0.8,1.2,0.45,0.6,,,,,,,,,,,,,,,,,,,,,,,,,,,,,,,,,,,,,,,,,,,,,,
ASTM A182 Grade F92 (K92460) Steel,190,22,76,690,500,,,440,,360,51,260,1490,1450,470,26,13,590,,,11,2.8,40,89,,14,24,24,22,6.9,19,240,240,0.28,0.28,,,,,7.9g/cm3500lb/ft3,7.9g/cm3500lb/ft3,140MJ/m3,140MJ/m3,650kJ/m3,650kJ/m3,14,14,85.8,89.1,0.070,0.13,0,0.5,0.3,0.6,0,0.020,0,0.010,8.5,9.5,0.3,0.6,0,0.4,,,0.15,0.25,0,0.020,,,,,,,,,,,0,0.010,0,0.010,0.040,0.090,0.030,0.070,,,1.5,2.0,,,0.0010,0.0060,,,,,,,,,,,,
ASTM A182 Grade F23 (K41650) Steel,190,22,74,570,460,,,360,,320,46,250,1500,1450,470,41,13,450,,,7.0,2.5,36,59,,13,24,20,19,11,17,190,190,0.29,0.29,,,,,8.0g/cm3500lb/ft3,8.0g/cm3500lb/ft3,120MJ/m3,120MJ/m3,550kJ/m3,550kJ/m3,5.7,5.7,93.2,96.2,0.040,0.1,0,0.5,0.1,0.6,0,0.030,0,0.010,1.9,2.6,0.050,0.3,0,0.4,,,0.2,0.3,0,0.030,,,,,,,,,,,0.0050,0.060,,,0.020,0.080,0,0.015,,,1.5,1.8,,,0.0010,0.0060,,,,,,,,,,,,
ASTM A372 Grade M Alloy Steel,190,18,73,810,660,,,510,,450,,250,1460,1420,470,46,13,450,,,5.0,2.0,27,61,,13,24,29,24,12,24,240,280,0.29,0.29,,,,,7.9g/cm3490lb/ft3,7.9g/cm3490lb/ft3,160MJ/m3,160MJ/m3,1140,1580kJ/m3,3.4,3.4,92.5,95.1,0,0.23,0,0.3,0.2,0.4,0,0.015,0,0.010,1.5,2.0,0.4,0.6,2.8,3.9,,,0,0.080,,,,,,,,,,,,,,,,,,,,,,,,,,,,,,,,,,,,,,,,
ASTM A387 Grade 21 (K31545) 3Cr-1Mo Steel,190,21,74,500,230,,,310,,160,,260,1470,1430,470,41,13,480,,,4.1,1.8,23,62,,13,24,18,18,11,14,150,180,0.29,0.29,,,,,7.9g/cm3490lb/ft3,7.9g/cm3490lb/ft3,84,110MJ/m3,140,320kJ/m3,6.4,6.4,94.4,96,0.050,0.15,0,0.5,0.3,0.6,0,0.025,0,0.025,2.8,3.3,0.9,1.1,,,,,,,,,,,,,,,,,,,,,,,,,,,,,,,,,,,,,,,,,,,,,,
ASTM A372 Grade J Alloy Steel,190,17,73,650,430,,,410,,310,,250,1460,1420,470,44,13,420,,,2.4,1.5,20,51,,13,24,23,21,12,19,200,310,0.29,0.29,,,,,7.8g/cm3490lb/ft3,7.8g/cm3490lb/ft3,130,170MJ/m3,500,1930kJ/m3,,,96.7,97.8,0.35,0.5,0.15,0.35,0.75,1.1,0,0.015,0,0.010,0.8,1.2,0.15,0.25,,,,,,,,,,,,,,,,,,,,,,,,,,,,,,,,,,,,,,,,,,,,,,
ASTM A387 Grade 22L Class 1 2.25Cr-1Mo Steel,190,20,74,500,230,,,310,,160,,260,1470,1430,470,40,13,460,,,3.8,1.7,23,58,,13,24,18,18,11,14,150,150,0.29,0.29,,,,,7.9g/cm3490lb/ft3,7.9g/cm3490lb/ft3,83MJ/m3,83MJ/m3,140kJ/m3,140kJ/m3,5.6,5.6,95.2,96.8,0,0.1,0,0.5,0.3,0.6,0,0.025,0,0.025,2.0,2.5,0.9,1.1,,,,,,,,,,,,,,,,,,,,,,,,,,,,,,,,,,,,,,,,,,,,,,
ASTM A387 Grade 9 (K90941) 9Cr-1Mo Steel,190,20,75,500,230,,,310,,160,,270,1460,1410,470,26,13,600,,,6.5,2.1,28,87,,14,25,18,18,6.9,14,150,180,0.28,0.28,,,,,7.8g/cm3490lb/ft3,7.8g/cm3490lb/ft3,83,110MJ/m3,140,310kJ/m3,12,12,87.1,90.8,0,0.15,0,1.0,0.3,0.6,0,0.025,0,0.025,8.0,10,0.9,1.1,,,,,0,0.040,,,,,,,,,,,,,,,,,,,,,,,,,,,,,,,,,,,,,,,,
ASTM A242 HSLA Steel,190,22,73,490,330,,,310,,230,,250,1460,1420,470,52,13,400,,,1.9,1.4,18,46,,13,24,17,17,14,14,150,150,0.29,0.29,,,,,7.9g/cm3490lb/ft3,7.9g/cm3490lb/ft3,95MJ/m3,95MJ/m3,290kJ/m3,290kJ/m3,,,98.2,99.8,0,0.15,,,0,1.0,0,0.15,0,0.050,,,,,,,0.2,0.45,,,,,,,,,,,,,,,,,,,,,,,,,,,,,,,,,,,,,,,,,,
ASTM A225 Manganese-Vanadium-Nickel Steel,190,21,73,620,460,,,390,,330,,250,1460,1420,470,52,13,400,,,2.3,1.8,24,48,,13,24,22,21,14,18,190,250,0.29,0.29,,,,,7.8g/cm3490lb/ft3,7.8g/cm3490lb/ft3,120,170MJ/m3,580,820kJ/m3,,,,,,,,,,,,,,,,,,,,,,,,,,,,,,,,,,,,,,,,,,,,,,,,,,,,,,,,,,,,,,,,
ASTM A182 Grade F36 (K21001) Steel,190,17,73,710,490,,,440,,330,,250,1460,1420,470,39,13,410,,,3.4,1.7,22,53,,13,24,25,22,10,21,220,220,0.29,0.29,,,,,7.9g/cm3490lb/ft3,7.9g/cm3490lb/ft3,110MJ/m3,110MJ/m3,650kJ/m3,650kJ/m3,,,95,97.1,0.1,0.17,0.25,0.5,0.8,1.2,0,0.030,0,0.025,0,0.3,0.25,0.5,1.0,1.3,0.5,0.8,0,0.020,0,0.050,,,,,,,,,,,,,,,0.015,0.045,0,0.020,,,,,,,,,,,,,,,,,,,,
ASTM A209 Carbon-Molybdenum Steel,190,34,73,420,220,,,280,,180,,250,1470,1420,470,50,13,410,,,2.4,1.5,20,47,,13,24,15,16,13,12,140,150,0.29,0.29,,,77,81,7.9g/cm3490lb/ft3,7.9g/cm3490lb/ft3,120,130MJ/m3,130,170kJ/m3,,,,,,,,,,,,,,,,,,,,,,,,,,,,,,,,,,,,,,,,,,,,,,,,,,,,,,,,,,,,,,,,
ASTM A182 Grade F11 Class 1 (K11597) Steel,190,23,73,470,230,,,300,,160,50,260,1460,1420,470,39,13,430,,,2.9,1.6,21,52,,13,24,17,17,11,14,150,150,0.29,0.29,,,,,7.8g/cm3490lb/ft3,7.8g/cm3490lb/ft3,89MJ/m3,89MJ/m3,140kJ/m3,140kJ/m3,3.0,3.0,96,97.7,0.050,0.15,0.5,1.0,0.3,0.6,0,0.030,0,0.030,1.0,1.5,0.44,0.65,,,,,,,,,,,,,,,,,,,,,,,,,,,,,,,,,,,,,,,,,,,,,,
ASTM A302 Alloy Steel,190,20,73,590,350,,,370,,250,,250,1460,1420,470,39,13,410,,,2.4,1.5,20,48,,13,24,21,20,10,17,180,190,0.29,0.29,,,,,7.8,7.9g/cm3490lb/ft3,110,120MJ/m3,330,410kJ/m3,,,,,,,,,,,,,,,,,,,,,,,,,,,,,,,,,,,,,,,,,,,,,,,,,,,,,,,,,,,,,,,,
ASTM A182 Grade FR (K22035) Steel,190,28,72,490,360,,,320,,270,43,250,1460,1420,470,52,13,410,,,3.3,1.6,21,52,,13,24,17,17,14,14,170,170,0.29,0.29,,,,,7.9g/cm3490lb/ft3,7.9g/cm3490lb/ft3,120MJ/m3,120MJ/m3,340kJ/m3,340kJ/m3,,,95.2,97.3,0,0.2,,,0.4,1.1,0,0.045,0,0.050,,,,,1.6,2.2,0.75,1.3,,,,,,,,,,,,,,,,,,,,,,,,,,,,,,,,,,,,,,,,,,
ASTM A372 Grade F Alloy Steel,190,20,73,650,430,,,410,,310,,250,1460,1420,470,44,13,420,,,2.4,1.5,20,51,,13,24,23,21,12,19,200,280,0.29,0.29,,,,,7.8g/cm3490lb/ft3,7.8g/cm3490lb/ft3,130,160MJ/m3,500,810kJ/m3,,,96.8,97.9,0.3,0.4,0.15,0.35,0.7,1.0,0,0.015,0,0.010,0.8,1.2,0.15,0.25,,,,,,,,,,,,,,,,,,,,,,,,,,,,,,,,,,,,,,,,,,,,,,
