Repository: noobggs19092006-source/eco-material-predictor

# 🌿 Eco-Material Property Predictor

A machine-learning pipeline that predicts **10 material properties** of eco-friendly engineering plastics and alloys — no physical testing required.

**Predicted properties (Held-out Test R²):**
| Property | Unit | Polymer R² | Alloy R² |
|---|---|---|---|
| Glass Transition Temperature (Tg) | °C | **0.98** | **0.96** |
| Tensile Strength | MPa | **0.93** | **0.96** |
| Young's Modulus | GPa | **0.90** | **0.99** |
| Density | g/cm³ | **0.85** | **0.99** |
| Thermal Conductivity | W/m·K | **0.93** | **0.97** |
| Electrical Conductivity | log₁₀ S/m | **0.92** | **0.96** |
| Elongation at Break | % | **0.94** | **0.96** |

File: data/archive/iron_alloys.csv (part 10 of 12)
kwell C Hardness min,Rockwell C Hardness max,Rockwell B Hardness min,Rockwell B Hardness max,Density min,Density max,Resilience: Ultimate (Unit Rupture Work) min,Resilience: Ultimate (Unit Rupture Work) max,Resilience: Unit (Modulus of Resilience) min,Resilience: Unit (Modulus of Resilience) max,PREN (Pitting Resistance) min,PREN (Pitting Resistance) max,Iron (Fe)Fe min,Iron (Fe)Fe max,Carbon (C)C min,Carbon (C)C max,Silicon (Si)Si min,Silicon (Si)Si max,Manganese (Mn)Mn min,Manganese (Mn)Mn max,Phosphorus (P)P min,Phosphorus (P)P max,Sulfur (S)S min,Sulfur (S)S max,Chromium (Cr)Cr min,Chromium (Cr)Cr max,Molybdenum (Mo)Mo min,Molybdenum (Mo)Mo max,Nickel (Ni)Ni min,Nickel (Ni)Ni max,Copper (Cu)Cu min,Copper (Cu)Cu max,Vanadium (V)V min,Vanadium (V)V max,Aluminum (Al)Al min,Aluminum (Al)Al max,Magnesium (Mg)Mg min,Magnesium (Mg)Mg max,Selenium (Se)Se min,Selenium (Se)Se max,Tin (Sn)Sn min,Tin (Sn)Sn max,Arsenic (As)As min,Arsenic (As)As max,Residualsres. min,Residualsres. max,Titanium (Ti)Ti min,Titanium (Ti)Ti max,Zirconium (Zr)Zr min,Zirconium (Zr)Zr max,Niobium (Nb)Nb min,Niobium (Nb)Nb max,Nitrogen (N)N min,Nitrogen (N)N max,Cobalt (Co)Co min,Cobalt (Co)Co max,Tungsten (W)W min,Tungsten (W)W max,Calcium (Ca)Ca min,Calcium (Ca)Ca max,Boron (B)B min,Boron (B)B max,Oxygen (O)O min,Oxygen (O)O max,Tantalum (Ta)Ta min,Tantalum (Ta)Ta max,Cerium (Ce)Ce min,Cerium (Ce)Ce max,Lanthanum (La)La min,Lanthanum (La)La max,Zinc (Zn)Zn min,Zinc (Zn)Zn max,Lead (Pb)Pb min,Lead (Pb)Pb max
ASTM A372 Grade H Alloy Steel,190,20,73,650,430,,,410,,310,,250,1460,1420,470,45,13,410,,,2.3,1.5,20,49,,13,24,23,21,12,19,200,280,0.29,0.29,,,,,7.8g/cm3490lb/ft3,7.8g/cm3490lb/ft3,130,160MJ/m3,500,810kJ/m3,,,97.3,98.3,0.3,0.4,0.15,0.35,0.75,1.1,0,0.015,0,0.010,0.4,0.65,0.15,0.25,,,,,,,,,,,,,,,,,,,,,,,,,,,,,,,,,,,,,,,,,,,,,,
ASTM A182 Grade F24 (K30736) Steel,190,23,74,670,460,,,420,,330,45,260,1470,1430,470,39,13,460,,,4.0,2.3,33,61,,13,24,24,22,11,19,210,210,0.29,0.29,,,,,7.8g/cm3490lb/ft3,7.8g/cm3490lb/ft3,140MJ/m3,140MJ/m3,570kJ/m3,570kJ/m3,6.7,6.7,94.5,96.1,0.050,0.1,0.15,0.45,0.3,0.7,0,0.020,0,0.010,2.2,2.6,0.9,1.1,,,,,0.2,0.3,0,0.020,,,,,,,,,,,0.060,0.1,,,,,0,0.12,,,,,,,0.0015,0.0070,,,,,,,,,,,,
ASTM A182 Grade F11 Class 2 (K11572) Steel,190,22,73,540,310,,,340,,220,34,260,1460,1420,470,39,13,430,,,2.9,1.6,21,53,,13,24,19,19,11,16,180,180,0.29,0.29,,,,,7.8g/cm3490lb/ft3,7.8g/cm3490lb/ft3,100MJ/m3,100MJ/m3,260kJ/m3,260kJ/m3,3.0,3.0,95.8,97.7,0.1,0.2,0.5,1.0,0.3,0.8,0,0.040,0,0.040,1.0,1.5,0.44,0.65,,,,,,,,,,,,,,,,,,,,,,,,,,,,,,,,,,,,,,,,,,,,,,
ASTM A182 Grade F122 (K91271) Steel,190,23,76,710,450,,,450,,320,45,270,1490,1440,470,24,13,600,,,12,3.0,44,100,,14,24,25,22,6.4,19,220,220,0.28,0.28,,,,,8.0g/cm3500lb/ft3,8.0g/cm3500lb/ft3,140MJ/m3,140MJ/m3,520kJ/m3,520kJ/m3,17,17,81.3,87.7,0.070,0.14,0,0.5,0,0.7,0,0.020,0,0.010,10,11.5,0.25,0.6,0,0.5,0.3,1.7,0.15,0.3,0,0.020,,,,,,,,,,,0,0.010,0,0.010,0.040,0.1,0.040,0.1,,,1.5,2.5,,,0,0.0050,,,,,,,,,,,,
ASTM A369 Grade FP12 Cr-Mo Steel,190,20,73,470,250,,,300,,170,,250,1470,1430,470,45,13,430,,,2.8,1.6,21,52,,13,24,17,17,12,14,140,140,0.29,0.29,,,,,7.9g/cm3490lb/ft3,7.9g/cm3490lb/ft3,81MJ/m3,81MJ/m3,160kJ/m3,160kJ/m3,2.8,2.8,96.8,98.4,0.050,0.15,0,0.5,0.3,0.61,0,0.025,0,0.025,0.8,1.3,0.44,0.65,,,,,,,,,,,,,,,,,,,,,,,,,,,,,,,,,,,,,,,,,,,,,,
ASTM A387 Grade 5 (S50200) 5Cr-0.5Mo Steel,190,20,74,500,230,,,310,,160,,260,1460,1420,470,40,13,510,,,4.3,1.7,23,69,,14,25,18,18,11,14,150,180,0.29,0.29,,,,,7.8g/cm3490lb/ft3,7.8g/cm3490lb/ft3,83,110MJ/m3,140,320kJ/m3,6.8,6.8,92.1,95.3,0,0.15,0,0.5,0.3,0.6,0,0.025,0,0.025,4.0,6.0,0.45,0.65,,,,,,,,,,,,,,,,,,,,,,,,,,,,,,,,,,,,,,,,,,,,,,
ASTM A572 HSLA Steel,190,18,73,470,330,,,300,,240,,250,1460,1420,470,51,13,400,,,2.0,1.6,22,47,,13,24,17,17,14,14,140,190,0.29,0.29,,,,,7.8g/cm3490lb/ft3,7.8g/cm3490lb/ft3,100,110MJ/m3,290,690kJ/m3,,,,,,,,,,,,,,,,,,,,,,,,,,,,,,,,,,,,,,,,,,,,,,,,,,,,,,,,,,,,,,,,
ASTM A387 Grade 91 Class 2 (K90901) 9Cr-1Mo Steel,190,20,75,670,470,,,420,,330,,270,1460,1420,470,26,13,600,,,7.0,2.6,37,88,,14,25,24,22,6.9,19,200,200,0.28,0.28,,,,,7.8g/cm3490lb/ft3,7.8g/cm3490lb/ft3,120MJ/m3,120MJ/m3,580kJ/m3,580kJ/m3,13,13,87.3,90.3,0.080,0.12,0.2,0.5,0.3,0.6,0,0.020,0,0.010,8.0,9.5,0.85,1.1,0,0.4,,,0.18,0.25,0,0.020,,,,,,,,,,,0,0.010,0,0.010,0.060,0.1,0.030,0.070,,,,,,,,,,,,,,,,,,,,
ASTM A369 Grade FP9 Cr-Mo Steel,190,20,75,470,240,,,300,,160,,270,1450,1410,480,26,13,600,,,6.5,2.0,28,87,,14,25,17,17,6.9,13,140,140,0.28,0.28,,,,,7.8g/cm3490lb/ft3,7.8g/cm3490lb/ft3,80MJ/m3,80MJ/m3,140kJ/m3,140kJ/m3,12,12,87.1,90.3,0,0.15,0.5,1.0,0.3,0.6,0,0.030,0,0.030,8.0,10,0.9,1.1,,,,,,,,,,,,,,,,,,,,,,,,,,,,,,,,,,,,,,,,,,,,,,
ASTM A182 Grade F22V (K31835) Steel,190,21,74,670,460,,,420,,320,50,250,1470,1430,470,39,13,460,,,4.2,2.5,35,61,,13,24,24,22,11,19,210,210,0.29,0.29,,,,,7.9g/cm3490lb/ft3,7.9g/cm3490lb/ft3,120MJ/m3,120MJ/m3,570kJ/m3,570kJ/m3,5.6,5.6,94.6,96.4,0.11,0.15,0,0.1,0.3,0.6,0,0.015,0,0.010,2.0,2.5,0.9,1.1,0,0.25,0,0.2,0.25,0.35,,,,,,,,,,,,,0,0.030,,,0,0.070,,,,,,,0,0.015,0,0.0020,,,,,,,,,,,,
ASTM A231 Chromium-Vanadium Spring Steel,190,14,73,1790,1570,,,1080,,1000,46,250,1460,1410,470,52,13,420,,,2.3,2.0,28,51,,13,24,64,42,14,53,540,540,0.29,0.29,,,,,7.8g/cm3490lb/ft3,7.8g/cm3490lb/ft3,230MJ/m3,230MJ/m3,,,,,96.7,97.7,0.48,0.53,0.15,0.35,0.7,0.9,0,0.040,0,0.040,0.8,1.1,,,,,,,0.15,0.3,,,,,,,,,,,,,,,,,,,,,,,,,,,,,,,,,,,,,,,,
ASTM A387 Grade 11 (K11789) 1.25Cr-0.5Mo Steel,190,25,73,500,270,,,320,,200,,260,1460,1420,470,39,13,430,,,2.9,1.6,21,53,,13,24,18,18,11,15,150,180,0.29,0.29,,,,,7.8g/cm3490lb/ft3,7.8g/cm3490lb/ft3,100,130MJ/m3,200,320kJ/m3,3.1,3.1,96.2,97.6,0.050,0.17,0.5,0.8,0.4,0.65,0,0.025,0,0.025,1.0,1.5,0.45,0.65,,,,,,,,,,,,,,,,,,,,,,,,,,,,,,,,,,,,,,,,,,,,,,
ASTM A387 Grade 22 (K21590) 2.25Cr-1Mo Steel,190,21,74,480,230,,,300,,160,,260,1470,1430,470,40,13,460,,,3.8,1.7,23,58,,13,24,17,17,11,14,150,180,0.29,0.29,,,,,7.9g/cm3490lb/ft3,7.9g/cm3490lb/ft3,85,110MJ/m3,140,320kJ/m3,5.6,5.6,95.1,96.8,0.050,0.15,0,0.5,0.3,0.6,0,0.025,0,0.025,2.0,2.5,0.9,1.1,,,,,,,,,,,,,,,,,,,,,,,,,,,,,,,,,,,,,,,,,,,,,,
ASTM A369 Grade FP91 High-Chromium Steel,190,19,75,670,460,,,410,,320,,270,1460,1420,470,26,13,600,,,7.0,2.6,37,88,,14,25,24,22,6.9,18,200,200,0.28,0.28,,,,,7.8g/cm3490lb/ft3,7.8g/cm3490lb/ft3,110MJ/m3,110MJ/m3,560kJ/m3,560kJ/m3,13,13,87.3,90.3,0.080,0.12,0.2,0.5,0.3,0.6,0,0.025,0,0.025,8.0,9.5,0.85,1.1,0,0.4,,,0.18,0.25,0,0.020,,,,,,,,,,,0,0.010,0,0.010,0.060,0.1,0.030,0.070,,,,,,,,,,,,,,,,,,,,
ASTM A182 Grade F3V (K31830) Steel,190,20,74,660,470,,,410,,330,51,250,1470,1430,470,39,13,470,,,4.2,2.3,33,63,,13,24,23,21,10,19,210,210,0.29,0.29,,,,,7.9g/cm3490lb/ft3,7.9g/cm3490lb/ft3,120MJ/m3,120MJ/m3,590kJ/m3,590kJ/m3,6.3,6.3,94.4,95.7,0.050,0.18,0,0.1,0.3,0.6,0,0.020,0,0.020,2.8,3.2,0.9,1.1,,,,,0.2,0.3,,,,,,,,,,,,,0.015,0.035,,,,,,,,,,,,,0.0010,0.0030,,,,,,,,,,,,
ASTM A182 Grade F2 (K12122) Steel,190,23,73,550,310,,,350,,220,34,250,1460,1420,470,46,13,420,,,2.7,1.6,21,50,,13,24,20,19,12,16,170,170,0.29,0.29,,,,,7.8g/cm3490lb/ft3,7.8g/cm3490lb/ft3,110MJ/m3,110MJ/m3,250kJ/m3,250kJ/m3,2.5,2.5,96.9,98.6,0.050,0.21,0.1,0.6,0.3,0.8,0,0.040,0,0.040,0.5,0.81,0.44,0.65,,,,,,,,,,,,,,,,,,,,,,,,,,,,,,,,,,,,,,,,,,,,,,
ASTM A387 Grade 2 (S50460) 0.5Cr-0.5Mo Steel,190,25,73,470,260,,,300,,190,,250,1470,1420,470,45,13,420,,,2.6,1.6,20,50,,13,24,16,17,12,14,140,170,0.29,0.29,,,,,7.9g/cm3490lb/ft3,7.9g/cm3490lb/ft3,98,120MJ/m3,180,320kJ/m3,2.4,2.4,97.1,98.3,0.050,0.21,0.15,0.4,0.55,0.8,0,0.025,0,0.025,0.5,0.8,0.45,0.6,,,,,,,,,,,,,,,,,,,,,,,,,,,,,,,,,,,,,,,,,,,,,,
ASTM A182 Grade F3VCb (K31390) Steel,190,21,74,670,460,,,420,,320,50,250,1470,1430,470,40,13,470,,,4.5,2.4,33,64,,13,24,24,22,11,19,210,210,0.29,0.29,,,,,7.9g/cm3490lb/ft3,7.9g/cm3490lb/ft3,120MJ/m3,120MJ/m3,570kJ/m3,570kJ/m3,6.3,6.3,93.8,95.8,0.1,0.15,0,0.1,0.3,0.6,0,0.020,0,0.010,2.7,3.3,0.9,1.1,0,0.25,0,0.25,0.2,0.3,,,,,,,,,,,,,0,0.015,,,0.015,0.070,,,,,,,0.00050,0.015,,,,,,,,,,,,,,
ASTM A369 Grade FP1 Molybdenum Steel,190,20,73,430,240,,,270,,160,,250,1470,1420,470,50,13,410,,,2.4,1.5,20,47,,13,24,15,16,13,13,130,130,0.29,0.29,,,,,7.9g/cm3490lb/ft3,7.9g/cm3490lb/ft3,75MJ/m3,75MJ/m3,150kJ/m3,150kJ/m3,,,97.8,99.06,0.1,0.2,0.1,0.5,0.3,0.8,0,0.025,0,0.025,,,0.44,0.65,,,,,,,,,,,,,,,,,,,,,,,,,,,,,,,,,,,,,,,,,,,,,,
ASTM A588 HSLA Steel,190,22,73,550,390,,,350,,270,,250,1460,1410,470,43,13,410,,,2.3,1.5,20,50,,13,24,20,19,12,16,170,170,0.29,0.29,,,,,7.8g/cm3490lb/ft3,7.8g/cm3490lb/ft3,110MJ/m3,110MJ/m3,400kJ/m3,400kJ/m3,,,,,,,,,,,,,,,,,,,,,,,,,,,,,,,,,,,,,,,,,,,,,,,,,,,,,,,,,,,,,,,,
ASTM A182 Grade F12 Class 1 (K11562) Steel,190,23,73,470,250,,,300,,180,50,250,1470,1420,470,45,13,430,,,2.8,1.6,21,52,,13,24,17,17,12,14,150,150,0.29,0.29,,,,,7.9g/cm3490lb/ft3,7.9g/cm3490lb/ft3,91MJ/m3,91MJ/m3,160kJ/m3,160kJ/m3,2.8,2.8,96.8,98.4,0.050,0.15,0,0.5,0.3,0.6,0,0.045,0,0.045,0.8,1.3,0.44,0.65,,,,,,,,,,,,,,,,,,,,,,,,,,,,,,,,,,,,,,,,,,,,,,
ASTM A369 Grade FP5 Cr-Mo Steel,190,20,74,470,240,,,300,,160,,260,1460,1420,470,40,13,510,,,4.3,1.7,23,69,,14,25,17,17,11,13,140,140,0.29,0.29,,,,,7.8g/cm3490lb/ft3,7.8g/cm3490lb/ft3,80MJ/m3,80MJ/m3,140kJ/m3,140kJ/m3,6.8,6.8,92.1,95.3,0,0.15,0,0.5,0.3,0.6,0,0.025,0,0.025,4.0,6.0,0.45,0.65,,,,,,,,,,,,,,,,,,,,,,,,,,,,,,,,,,,,,,,,,,,,,,
ASTM A182 Grade F10 (S33100) Steel,190,34,74,630,230,,,420,,180,56,290,1420,1370,470,,13,600,,,18,3.6,51,120,,13,24,22,21,,18,190,190,0.29,0.29,,,,,7.9g/cm3500lb/ft3,7.9g/cm3500lb/ft3,170MJ/m3,170MJ/m3,140kJ/m3,140kJ/m3,8.0,8.0,66.5,72.4,0.1,0.2,1.0,1.4,0.5,0.8,0,0.040,0,0.030,7.0,9.0,,,19,22,,,,,,,,,,,,,,,,,,,,,,,,,,,,,,,,,,,,,,,,,,,,
ASTM A369 Grade FP11 Cr-Mo Steel,190,20,73,470,240,,,300,,160,,260,1460,1420,470,40,13,430,,,2.9,1.6,21,52,,13,24,17,17,11,14,140,140,0.29,0.29,,,,,7.8g/cm3490lb/ft3,7.8g/cm3490lb/ft3,80MJ/m3,80MJ/m3,150kJ/m3,150kJ/m3,3.0,3.0,96.1,97.7,0.050,0.15,0.5,1.0,0.3,0.6,0,0.025,0,0.025,1.0,1.5,0.44,0.65,,,,,,,,,,,,,,,,,,,,,,,,,,,,,,,,,,,,,,,,,,,,,,
ASTM A369 Grade FP22 Cr-Mo Steel,190,20,74,470,240,,,300,,160,,260,1470,1430,470,39,13,460,,,3.8,1.7,23,58,,13,24,17,17,11,14,140,140,0.29,0.29,,,,,7.9g/cm3490lb/ft3,7.9g/cm3490lb/ft3,80MJ/m3,80MJ/m3,150kJ/m3,150kJ/m3,5.5,5.5,95,96.9,0.050,0.15,0,0.5,0.3,0.6,0,0.025,0,0.025,1.9,2.6,0.87,1.1,,,,,,,,,,,,,,,,,,,,,,,,,,,,,,,,,,,,,,,,,,,,,,
ASTM A182 Grade F1 (K12822) Steel,190,22,73,540,310,,,340,,220,34,250,1470,1420,470,50,13,410,,,2.4,1.5,20,48,,13,24,19,19,13,16,170,170,0.29,0.29,,,,,7.9g/cm3490lb/ft3,7.9g/cm3490lb/ft3,100MJ/m3,100MJ/m3,260kJ/m3,260kJ/m3,,,97.7,98.8,0,0.28,0.15,0.35,0.6,0.9,0,0.045,0,0.045,,,0.44,0.65,,,,,,,,,,,,,,,,,,,,,,,,,,,,,,,,,,,,,,,,,,,,,,
ASTM A414 Pressure Vessel Steel,190,15,73,360,190,,,230,,140,,250,1460,1420,470,49,13,400,,,2.2,1.5,20,48,,13,24,13,14,13,11,110,180,0.29,0.29,,,,,7.8,7.9g/cm3490lb/ft3,69,130MJ/m3,100,330kJ/m3,,,,,,,,,,,,,,,,,,,,,,,,,,,,,,,,,,,,,,,,,,,,,,,,,,,,,,,,,,,,,,,,
ASTM A372 Grade G Alloy Steel,190,20,73,650,430,,,410,,310,,250,1460,1420,470,46,13,410,,,2.2,1.5,20,49,,13,24,23,21,13,19,200,280,0.29,0.29,,,,,7.8g/cm3490lb/ft3,7.8g/cm3490lb/ft3,130,160MJ/m3,500,810kJ/m3,,,97.4,98.4,0.25,0.35,0.15,0.35,0.7,1.0,0,0.015,0,0.010,0.4,0.65,0.15,0.25,,,,,,,,,,,,,,,,,,,,,,,,,,,,,,,,,,,,,,,,,,,,,,
ASTM A369 Grade FP21 Cr-Mo Steel,190,20,74,470,240,,,300,,160,,260,1470,1430,470,41,13,470,,,4.0,1.8,23,61,,13,24,17,17,11,14,140,140,0.29,0.29,,,,,7.8g/cm3490lb/ft3,7.8g/cm3490lb/ft3,80MJ/m3,80MJ/m3,150kJ/m3,150kJ/m3,6.2,6.2,94.3,96.2,0.050,0.15,0,0.5,0.3,0.6,0,0.025,0,0.025,2.7,3.4,0.8,1.1,,,,,,,,,,,,,,,,,,,,,,,,,,,,,,,,,,,,,,,,,,,,,,
ASTM A182 Grade F5 (K41545) Steel,190,22,74,540,310,,,340,,220,40,260,1460,1420,470,40,13,510,,,4.5,1.8,24,69,,14,25,19,19,11,15,180,180,0.29,0.29,,,,,7.8g/cm3490lb/ft3,7.8g/cm3490lb/ft3,100MJ/m3,100MJ/m3,260kJ/m3,260kJ/m3,6.8,6.8,91.5,95.3,0,0.15,0,0.5,0.3,0.6,0,0.030,0,0.030,4.0,6.0,0.44,0.65,0,0.5,,,,,,,,,,,,,,,,,,,,,,,,,,,,,,,,,,,,,,,,,,,,
ASTM A387 Grade 21L Class 1 3Cr-1Mo Steel,190,21,74,500,230,,,310,,160,,260,1470,1430,470,41,13,480,,,4.1,1.8,23,62,,13,24,18,18,11,14,150,150,0.29,0.29,,,,,7.9g/cm3490lb/ft3,7.9g/cm3490lb/ft3,84MJ/m3,84MJ/m3,140kJ/m3,140kJ/m3,6.4,6.4,94.4,96.1,0,0.1,0,0.5,0.3,0.6,0,0.025,0,0.025,2.8,3.3,0.9,1.1,,,,,,,,,,,,,,,,,,,,,,,,,,,,,,,,,,,,,,,,,,,,,,
ASTM A369 Grade FP2 Cr-Mo Steel,190,20,73,430,240,,,270,,160,,250,1470,1430,470,49,13,420,,,2.6,1.6,20,50,,13,24,15,16,13,13,130,130,0.29,0.29,,,,,7.9g/cm3490lb/ft3,7.9g/cm3490lb/ft3,75MJ/m3,75MJ/m3,150kJ/m3,150kJ/m3,2.5,2.5,97.4,98.6,0.1,0.2,0.1,0.3,0.3,0.61,0,0.025,0,0.025,0.5,0.81,0.44,0.65,,,,,,,,,,,,,,,,,,,,,,,,,,,,,,,,,,,,,,,,,,,,,,
AISI 348H (S34809) Stainless Steel,200,40,77,580,230,,,400,,200,51,290,1430,1390,480,15,16,940,500,,20,3.9,56,150,,14,25,21,20,4.1,13,180,180,0.28,0.28,,,79,79,7.8g/cm3490lb/ft3,7.8g/cm3490lb/ft3,190MJ/m3,190MJ/m3,140kJ/m3,140kJ/m3,18,18,63.8,73.6,0.040,0.1,0,0.75,0,2.0,0,0.045,0,0.030,17,19,,,9.0,13,,,,,,,,,,,,,,,,,,,,,0.32,1.0,,,0,0.2,,,,,,,,,0,0.1,,,,,,,,
EN 1.4020 (X13CrMnNiN18-13-2) Stainless Steel,200,13,77,770,430,,,510,,340,,280,1390,1350,480,,17,890,410,,11,2.5,37,150,,14,25,28,25,,16,190,340,0.28,0.28,,,,,7.6g/cm3480lb/ft3,7.6g/cm3480lb/ft3,140,220MJ/m3,460,2290kJ/m3,23,23,62.8,71.8,0,0.15,0,1.0,11,14,0,0.045,0,0.030,16.5,19,,,0.5,2.5,,,,,,,,,,,,,,,,,,,,,,,0.2,0.45,,,,,,,,,,,,,,,,,,,,
EN 1.4303 (X4CrNi18-12) Stainless Steel,200,13,77,590,230,,,420,91,220,,290,1420,1380,480,15,16,940,410,,17,3.2,46,150,,14,25,21,20,4.0,13,190,270,0.28,0.28,,,,,7.8g/cm3490lb/ft3,7.8g/cm3490lb/ft3,110,230MJ/m3,140,800kJ/m3,19,19,64.8,72,0,0.060,0,1.0,0,2.0,0,0.045,0,0.015,17,19,,,11,13,,,,,,,,,,,,,,,,,,,,,,,0,0.1,,,,,,,,,,,,,,,,,,,,
EN 1.4872 (X25CrMnNiN25-9-7) Stainless Steel,200,28,79,950,560,,,620,,410,,300,1390,1340,490,15,16,1150,440,,17,3.3,47,180,,15,26,35,28,3.9,21,270,270,0.28,0.28,,,,,7.6g/cm3480lb/ft3,7.6g/cm3480lb/ft3,230MJ/m3,230MJ/m3,780kJ/m3,780kJ/m3,30,30,54.2,61.6,0.2,0.3,0,1.0,8.0,10,0,0.045,0,0.015,24,26,,,6.0,8.0,,,,,,,,,,,,,,,,,,,,,,,0.2,0.4,,,,,,,,,,,,,,,,,,,,
EN 1.4986 (X7CrNiMoBNb16-16) Stainless Steel,200,18,77,750,560,,,460,57,350,,290,1450,1400,470,15,17,940,520,,25,4.8,67,150,,14,24,26,23,4.0,16,230,230,0.28,0.28,,,,,7.9g/cm3500lb/ft3,7.9g/cm3500lb/ft3,120MJ/m3,120MJ/m3,790kJ/m3,790kJ/m3,22,22,59.4,66.6,0.040,0.1,0.3,0.6,0,1.5,0,0.045,0,0.030,15.5,17.5,1.6,2.0,15.5,17.5,,,,,,,,,,,,,,,,,,,,,0.4,1.2,,,,,,,,,0.050,0.1,,,,,,,,,,,,
EN 1.4941 (X6CrNiTiB18-10) Stainless Steel,200,39,77,590,210,,,400,98,180,,290,1430,1380,480,16,16,940,520,,16,3.3,47,140,,14,25,21,20,4.3,13,180,180,0.28,0.28,,,,,7.8g/cm3490lb/ft3,7.8g/cm3490lb/ft3,180MJ/m3,180MJ/m3,110kJ/m3,110kJ/m3,18,18,65.1,73.6,0.040,0.080,0,1.0,0,2.0,0,0.035,0,0.015,17,19,,,9.0,12,,,,,,,,,,,,,,,,,0.4,0.8,,,,,,,,,,,,,0.0015,0.0050,,,,,,,,,,,,
AISI 321H (S32109) Stainless Steel,200,40,77,580,230,,,400,,200,51,290,1430,1380,480,15,17,940,480,,16,3.2,46,140,,14,25,21,20,4.0,12,190,190,0.28,0.28,,,82,82,7.8g/cm3490lb/ft3,7.8g/cm3490lb/ft3,190MJ/m3,190MJ/m3,140kJ/m3,140kJ/m3,18,18,65.4,74,0.040,0.1,0,0.75,0,2.0,0,0.045,0,0.030,17,19,,,9.0,12,,,,,,,,,,,,,,,,,0,0.7,,,,,,,,,,,,,,,,,,,,,,,,,,
EN 1.4640 (X5CrNiCu19-6-2) Stainless Steel,200,51,77,620,240,,,440,,230,,280,1420,1380,480,15,16,930,420,,14,2.8,40,150,,14,25,22,21,4.0,14,190,200,0.28,0.28,,,,,7.8g/cm3490lb/ft3,7.8g/cm3490lb/ft3,250,260MJ/m3,150,170kJ/m3,20,20,67.4,73.6,0.030,0.080,0,0.5,1.5,4.0,0,0.045,0,0.015,18,19,,,5.5,6.9,1.3,2.0,,,,,,,,,,,,,,,,,,,,,0.030,0.11,,,,,,,,,,,,,,,,,,,,
EN 1.4466 (X1CrNiMoN25-22-2) Stainless Steel,200,42,80,640,280,,,440,90,250,,300,1420,1380,470,14,16,1100,450,,28,5.0,70,200,,14,25,22,21,3.7,14,210,210,0.28,0.28,,,,,7.9g/cm3500lb/ft3,7.9g/cm3500lb/ft3,220MJ/m3,220MJ/m3,200kJ/m3,200kJ/m3,35,35,45.6,52.9,0,0.020,0,0.7,0,2.0,0,0.025,0,0.010,24,26,2.0,2.5,21,23,,,,,,,,,,,,,,,,,,,,,,,0.1,0.16,,,,,,,,,,,,,,,,,,,,
AISI 347LN (S34751) Stainless Steel,200,40,77,590,230,,,400,,200,56,290,1430,1380,480,15,16,940,460,,18,3.5,49,150,,14,25,21,20,4.1,13,180,180,0.28,0.28,,,79,79,7.8g/cm3490lb/ft3,7.8g/cm3490lb/ft3,190MJ/m3,190MJ/m3,130kJ/m3,130kJ/m3,19,19,64.3,73.7,0.0050,0.020,0,1.0,0,2.0,0,0.045,0,0.030,17,19,,,9.0,13,,,,,,,,,,,,,,,,,,,,,0.2,0.5,0.060,0.1,,,,,,,,,,,,,,,,,,,,
EN 1.4305 (X8CrNiS18-9) Stainless Steel,200,14,77,610,220,,,420,,190,,290,1420,1380,480,15,16,930,410,,15,3.0,42,140,,14,25,22,20,4.0,14,200,270,0.28,0.28,,,,,7.8g/cm3490lb/ft3,7.8g/cm3490lb/ft3,110,190MJ/m3,120,830kJ/m3,19,19,66.4,74.9,0,0.1,0,1.0,0,2.0,0,0.045,0.15,0.35,17,19,,,8.0,10,0,1.0,,,,,,,,,,,,,,,,,,,,,0,0.1,,,,,,,,,,,,,,,,,,,,
EN 1.4845 (X8CrNi25-21) Stainless Steel,200,38,78,600,240,,,410,,200,,310,1400,1360,480,15,16,1050,450,,25,4.3,61,190,,14,25,21,20,4.0,14,170,170,0.27,0.27,,,,,7.8g/cm3490lb/ft3,7.8g/cm3490lb/ft3,180MJ/m3,180MJ/m3,140kJ/m3,140kJ/m3,26,26,48.2,57,0,0.1,0,1.5,0,2.0,0,0.045,0,0.015,24,26,,,19,22,,,,,,,,,,,,,,,,,,,,,,,0,0.1,,,,,,,,,,,,,,,,,,,,
UNS S20432 Stainless Steel,200,45,76,580,230,,,400,,210,,280,1410,1370,480,15,17,900,410,,13,2.7,38,140,,14,25,21,20,4.0,13,170,170,0.28,0.28,,,81,81,7.8g/cm3480lb/ft3,7.8g/cm3480lb/ft3,210MJ/m3,210MJ/m3,140kJ/m3,140kJ/m3,20,20,66.7,74,0,0.080,0,1.0,3.0,5.0,0,0.045,0,0.030,17,18,,,4.0,6.0,2.0,3.0,,,,,,,,,,,,,,,,,,,,,0.050,0.2,,,,,,,,,,,,,,,,,,,,
AISI 310S (S31008) Stainless Steel,200,34,79,600,270,,,420,,250,,310,1450,1400,480,16,16,1100,450,,25,4.3,61,190,,14,25,21,20,4.1,14,170,210,0.27,0.27,,,,,7.9g/cm3490lb/ft3,7.9g/cm3490lb/ft3,200,220MJ/m3,190,310kJ/m3,25,25,48.3,57,0,0.080,0,1.5,0,2.0,0,0.045,0,0.030,24,26,,,19,22,,,,,,,,,,,,,,,,,,,,,,,,,,,,,,,,,,,,,,,,,,,,
EN 1.4982 (X10CrNiMoMnNbVB15-10-1) Stainless Steel,200,28,76,750,570,,,490,57,420,,290,1430,1390,470,13,16,860,540,,22,4.9,71,150,,14,25,27,23,3.4,17,230,230,0.28,0.28,,,,,7.8g/cm3490lb/ft3,7.8g/cm3490lb/ft3,190MJ/m3,190MJ/m3,830kJ/m3,830kJ/m3,19,19,61.8,69.7,0.070,0.13,0,1.0,5.5,7.0,0,0.040,0,0.030,14,16,0.8,1.2,9.0,11,,,0.15,0.4,,,,,,,,,,,,,,,,,0.75,1.3,0,0.1,,,,,,,0.0030,0.0090,,,,,,,,,,,,
EN 1.4560 (X3CrNiCu19-9-2) Stainless Steel,200,50,77,550,190,,,390,91,190,,290,1420,1370,480,15,16,940,420,,15,3.0,42,150,,14,25,20,19,4.0,12,180,180,0.28,0.28,,,,,7.8g/cm3490lb/ft3,7.8g/cm3490lb/ft3,220MJ/m3,220MJ/m3,92kJ/m3,92kJ/m3,19,19,66.8,71,0,0.035,0,1.0,1.5,2.0,0,0.045,0,0.015,18,19,,,8.0,9.0,1.5,2.0,,,,,,,,,,,,,,,,,,,,,0,0.1,,,,,,,,,,,,,,,,,,,,
AISI 316LN (S31653) Stainless Steel,200,42,82,590,230,,,410,,200,51,290,1450,1380,470,15,17,940,410,,19,3.8,53,150,-40,14,25,21,20,4.1,13,180,180,0.28,0.28,,,80,80,7.9g/cm3490lb/ft3,7.9g/cm3490lb/ft3,200MJ/m3,200MJ/m3,130kJ/m3,130kJ/m3,27,27,62,71.9,0,0.030,0,0.75,0,2.0,0,0.045,0,0.030,16,18,2.0,3.0,10,14,,,,,,,,,,,,,,,,,,,,,,,0.1,0.16,,,,,,,,,,,,,,,,,,,,
UNS S38100 (XM-15) Stainless Steel,200,45,76,580,230,,,400,,210,,320,1400,1350,480,15,16,970,410,,20,3.8,54,160,,14,25,21,20,4.0,13,190,190,0.28,0.28,,,84,84,7.8g/cm3490lb/ft3,7.8g/cm3490lb/ft3,210MJ/m3,210MJ/m3,140kJ/m3,140kJ/m3,18,18,57.9,64,0,0.080,1.5,2.5,0,2.0,0,0.030,0,0.030,17,19,,,17.5,18.5,,,,,,,,,,,,,,,,,,,,,,,,,,,,,,,,,,,,,,,,,,,,
UNS S30452 (XM-21) Stainless Steel,200,34,77,660,310,,,440,,250,,290,1420,1380,480,16,16,960,420,,15,3.0,43,150,,14,25,23,22,4.2,15,210,210,0.28,0.28,,,88,88,7.8g/cm3490lb/ft3,7.8g/cm3490lb/ft3,180MJ/m3,180MJ/m3,250kJ/m3,250kJ/m3,23,23,66.3,73.8,0,0.080,0,0.75,0,2.0,0,0.045,0,0.030,18,20,,,8.0,10.5,,,,,,,,,,,,,,,,,,,,,,,0.16,0.3,,,,,,,,,,,,,,,,,,,,
UNS S38815 Stainless Steel,190,34,74,610,290,,,410,,230,,370,1360,1310,500,,15,860,400,,19,3.8,54,140,,14,25,22,21,,15,190,190,0.29,0.29,,,,,7.5g/cm3470lb/ft3,7.5g/cm3470lb/ft3,170MJ/m3,170MJ/m3,220kJ/m3,220kJ/m3,18,18,56.1,67,0,0.030,5.5,6.5,0,2.0,0,0.040,0,0.020,13,15,0.75,1.5,13,17,0.75,1.5,,,0,0.3,,,,,,,,,,,,,,,,,,,,,,,,,,,,,,,,,,,,,,
EN 1.4951 (X6CrNi25-20) Stainless Steel,200,38,79,630,220,,,430,98,190,,300,1410,1360,480,15,16,1100,450,,25,4.3,61,190,,14,25,22,21,3.9,14,170,170,0.27,0.27,,,,,7.9g/cm3490lb/ft3,7.9g/cm3490lb/ft3,190MJ/m3,190MJ/m3,130kJ/m3,130kJ/m3,26,26,49.1,57,0.040,0.080,0,0.7,0,2.0,0,0.035,0,0.015,24,26,,,19,22,,,,,,,,,,,,,,,,,,,,,,,0,0.1,,,,,,,,,,,,,,,,,,,,
AISI 310HCb (S31041) Stainless Steel,200,46,78,590,230,,,410,,210,,300,1410,1370,480,15,16,1100,520,,28,4.8,69,190,,14,25,21,20,3.9,13,190,190,0.28,0.28,,,82,82,7.9g/cm3490lb/ft3,7.9g/cm3490lb/ft3,210MJ/m3,210MJ/m3,130kJ/m3,130kJ/m3,25,25,48,57,0.040,0.1,0,0.75,0,2.0,0,0.045,0,0.030,24,26,,,19,22,,,,,,,,,,,,,,,,,,,,,0,1.1,,,,,,,,,,,,,,,,,,,,,,
EN 1.4981 (X8CrNiMoNb16-16) Stainless Steel,200,39,77,610,240,,,420,,210,,290,1440,1400,470,16,16,940,520,,25,4.8,67,150,,14,24,21,20,4.3,14,190,190,0.28,0.28,,,,,7.9g/cm3500lb/ft3,7.9g/cm3500lb/ft3,190MJ/m3,190MJ/m3,150kJ/m3,150kJ/m3,22,22,59.6,66.7,0.040,0.1,0.3,0.6,0,1.5,0,0.035,0,0.015,15.5,17.5,1.6,2.0,15.5,17.5,,,,,,,,,,,,,,,,,,,,,0.4,1.2,,,,,,,,,,,,,,,,,,,,,,
EN 1.4325 (X9CrNi18-9) Stainless Steel,200,45,77,650,210,,,450,91,190,,290,1430,1380,480,16,16,930,410,,15,3.0,42,140,,14,25,23,21,4.3,15,180,180,0.28,0.28,,,,,7.8g/cm3490lb/ft3,7.8g/cm3490lb/ft3,230MJ/m3,230MJ/m3,110kJ/m3,110kJ/m3,18,18,67.8,75,0.030,0.15,0,1.0,0,2.0,0,0.045,0,0.030,17,19,,,8.0,10,,,,,,,,,,,,,,,,,,,,,,,,,,,,,,,,,,,,,,,,,,,,
UNS S33550 Stainless Steel,200,40,79,680,310,,,470,,270,,300,1400,1360,480,15,16,1100,470,,24,4.3,61,190,,14,25,24,22,3.9,15,190,190,0.27,0.27,,,82,82,7.8g/cm3490lb/ft3,7.8g/cm3490lb/ft3,220MJ/m3,220MJ/m3,250kJ/m3,250kJ/m3,30,30,48.8,58.2,0.040,0.1,0,1.0,0,1.5,0,0.040,0,0.030,25,28,,,16.5,20,,,,,,,,,,,,,,,,,,,,,0.050,0.15,0.18,0.25,,,,,,,,,,,,,0.025,0.070,0.025,0.070,,,,
UNS S20161 Stainless Steel,190,46,76,980,390,,,690,,360,45,330,1380,1330,490,15,16,870,410,,12,2.7,39,130,,14,26,36,29,4.0,22,250,250,0.28,0.28,22,22,,,7.5g/cm3470lb/ft3,7.5g/cm3470lb/ft3,360MJ/m3,360MJ/m3,390kJ/m3,390kJ/m3,19,19,65.6,73.9,0,0.15,3.0,4.0,4.0,6.0,0,0.040,0,0.040,15,18,,,4.0,6.0,,,,,,,,,,,,,,,,,,,,,,,0.080,0.2,,,,,,,,,,,,,,,,,,,,
EN 1.4378 (X6CrMnNiN18-13-3) Stainless Steel,200,14,77,760,430,,,510,,340,,290,1390,1350,480,,17,910,410,,12,2.7,39,150,,14,25,28,24,,16,190,340,0.28,0.28,,,,,7.6g/cm3480lb/ft3,7.6g/cm3480lb/ft3,150,220MJ/m3,470,2370kJ/m3,23,23,61.2,69,0,0.080,0,1.0,11.5,14.5,0,0.060,0,0.030,17,19,,,2.3,3.7,,,,,,,,,,,,,,,,,,,,,,,0.2,0.4,,,,,,,,,,,,,,,,,,,,
EN 1.4404 (X2CrNiMo17-12-2) Stainless Steel,200,14,78,600,240,,,420,91,220,,290,1440,1400,470,15,16,950,410,,19,3.8,52,150,,14,25,21,20,4.0,13,190,270,0.28,0.28,,,,,7.9g/cm3490lb/ft3,7.9g/cm3490lb/ft3,110,210MJ/m3,140,800kJ/m3,26,26,62.8,71.5,0,0.030,0,1.0,0,2.0,0,0.045,0,0.015,16.5,18.5,2.0,2.5,10,13,,,,,,,,,,,,,,,,,,,,,,,0,0.1,,,,,,,,,,,,,,,,,,,,
AISI 308 (S30800) Stainless Steel,200,45,78,590,230,,,410,,210,57,290,1420,1380,480,15,16,990,420,,17,3.2,46,150,,14,25,21,20,4.1,13,160,160,0.28,0.28,,,76,76,7.8g/cm3490lb/ft3,7.8g/cm3490lb/ft3,210MJ/m3,210MJ/m3,140kJ/m3,140kJ/m3,20,20,64.1,71,0,0.080,0,0.75,0,2.0,0,0.045,0,0.030,19,21,,,10,12,,,,,,,,,,,,,,,,,,,,,,,,,,,,,,,,,,,,,,,,,,,,
UNS S20431 Stainless Steel,200,46,76,710,350,,,500,,320,,280,1400,1360,480,15,17,890,410,,12,2.5,36,140,,14,25,25,23,4.0,15,210,210,0.28,0.28,,,86,86,7.7g/cm3480lb/ft3,7.7g/cm3480lb/ft3,270MJ/m3,270MJ/m3,310kJ/m3,310kJ/m3,20,20,66.1,74.4,0,0.12,0,1.0,5.0,7.0,0,0.045,0,0.030,17,18,,,2.0,4.0,1.5,3.5,,,,,,,,,,,,,,,,,,,,,0.1,0.25,,,,,,,,,,,,,,,,,,,,
UNS S21603 (XM-18) Stainless Steel,200,45,79,690,390,,,490,,360,57,290,1420,1380,480,,17,990,420,,17,3.6,50,160,,14,25,25,22,,15,200,200,0.28,0.28,,,88,88,7.7g/cm3480lb/ft3,7.7g/cm3480lb/ft3,270MJ/m3,270MJ/m3,380kJ/m3,380kJ/m3,34,34,57.6,67.8,0,0.030,0,0.75,7.5,9.0,0,0.045,0,0.030,17.5,22,2.0,3.0,5.0,7.0,,,,,,,,,,,,,,,,,,,,,,,0.25,0.5,,,,,,,,,,,,,,,,,,,,
EN 1.4948 (X6CrNi18-10) Stainless Steel,200,48,77,610,210,,,430,100,200,,290,1430,1380,480,17,16,930,410,,15,3.0,43,140,,14,25,22,21,4.5,14,190,190,0.28,0.28,,,,,7.8g/cm3490lb/ft3,7.8g/cm3490lb/ft3,230MJ/m3,230MJ/m3,110kJ/m3,110kJ/m3,19,19,66.8,75,0.040,0.080,0,1.0,0,2.0,0,0.035,0,0.015,17,19,,,8.0,11,,,,,,,,,,,,,,,,,,,,,,,0,0.1,,,,,,,,,,,,,,,,,,,,
EN 1.4833 (X12CrNi23-13) Stainless Steel,200,38,78,600,240,,,410,,200,,300,1410,1370,480,15,16,1000,440,,19,3.5,50,170,,14,25,21,20,4.0,13,170,170,0.27,0.27,,,,,7.8g/cm3490lb/ft3,7.8g/cm3490lb/ft3,180MJ/m3,180MJ/m3,140kJ/m3,140kJ/m3,24,24,58.7,66,0,0.15,0,1.0,0,2.0,0,0.045,0,0.015,22,24,,,12,14,,,,,,,,,,,,,,,,,,,,,,,0,0.1,,,,,,,,,,,,,,,,,,,,
EN 1.4301 (X5CrNi18-10) Stainless Steel,200,14,77,610,220,,,430,91,200,,290,1430,1380,480,15,16,940,420,,15,3.0,43,140,,14,25,22,20,4.0,14,190,270,0.28,0.28,,,,,7.8g/cm3490lb/ft3,7.8g/cm3490lb/ft3,110,220MJ/m3,120,820kJ/m3,19,19,66.8,74.5,0,0.070,0,1.0,0,2.0,0,0.045,0,0.015,17.5,19.5,,,8.0,10.5,,,,,,,,,,,,,,,,,,,,,,,0,0.1,,,,,,,,,,,,,,,,,,,,
EN 1.4571 (X6CrNiMoTi17-12-2) Stainless Steel,200,14,78,600,230,,,410,,200,,290,1440,1400,470,15,17,950,480,,19,3.9,54,150,,14,25,21,20,4.0,13,190,270,0.28,0.28,,,,,7.9g/cm3490lb/ft3,7.9g/cm3490lb/ft3,110,190MJ/m3,130,820kJ/m3,25,25,61.7,71,0,0.080,0,1.0,0,2.0,0,0.045,0,0.015,16.5,18.5,2.0,2.5,10.5,13.5,,,,,,,,,,,,,,,,,0,0.7,,,,,,,,,,,,,,,,,,,,,,,,,,
EN 1.4449 (X3CrNiMo18-12-3) Stainless Steel,200,48,78,620,250,,,440,91,240,,290,1440,1400,470,15,16,960,410,,19,3.9,54,150,,14,25,22,20,4.0,14,190,190,0.28,0.28,,,,,7.9g/cm3490lb/ft3,7.9g/cm3490lb/ft3,240MJ/m3,240MJ/m3,160kJ/m3,160kJ/m3,27,27,62.4,69.3,0,0.035,0,1.0,0,2.0,0,0.045,0,0.015,17,18.2,2.3,2.8,11.5,12.5,0,1.0,,,,,,,,,,,,,,,,,,,,,0,0.080,,,,,,,,,,,,,,,,,,,,
EN 1.4401 (X5CrNiMo17-12-2) Stainless Steel,200,14,78,600,230,,,410,91,200,,290,1440,1400,470,15,16,950,410,,19,3.8,52,150,,14,25,21,20,4.0,13,190,270,0.28,0.28,,,,,7.9g/cm3490lb/ft3,7.9g/cm3490lb/ft3,110,190MJ/m3,130,800kJ/m3,26,26,62.8,71.5,0,0.070,0,1.0,0,2.0,0,0.045,0,0.015,16.5,18.5,2.0,2.5,10,13,,,,,,,,,,,,,,,,,,,,,,,0,0.1,,,,,,,,,,,,,,,,,,,,
EN 1.4945 (X6CrNiWNbN16-16) Stainless Steel,200,19,77,640,290,,,430,,230,,290,1490,1440,470,14,17,920,520,,30,5.0,73,150,,14,24,22,20,3.7,14,200,220,0.28,0.28,,,,,8.1g/cm3510lb/ft3,8.1g/cm3510lb/ft3,130,180MJ/m3,210,760kJ/m3,23,23,57.9,65.7,0.040,0.1,0.3,0.6,0,1.5,0,0.035,0,0.015,15.5,17.5,,,15.5,17.5,,,,,,,,,,,,,,,,,,,,,0.4,1.2,0.060,0.14,,,2.5,3.5,,,,,,,,,,,,,,,,
AISI 316Cb (S31640) Stainless Steel,200,34,78,580,230,,,390,,180,46,290,1450,1410,470,15,16,940,490,,22,4.4,61,150,,14,25,20,20,4.1,13,190,190,0.28,0.28,,,82,82,7.9g/cm3490lb/ft3,7.9g/cm3490lb/ft3,160MJ/m3,160MJ/m3,130kJ/m3,130kJ/m3,26,26,60.9,72,0,0.080,0,0.75,0,2.0,0,0.045,0,0.030,16,18,2.0,3.0,10,14,,,,,,,,,,,,,,,,,,,,,0,1.1,0,0.1,,,,,,,,,,,,,,,,,,,,
EN 1.4912 (X7CrNiNb18-10) Stainless Steel,200,40,77,610,230,,,420,90,200,,290,1430,1390,480,16,16,940,520,,20,3.8,55,140,,14,25,22,20,4.2,14,180,180,0.28,0.28,,,,,7.8g/cm3490lb/ft3,7.8g/cm3490lb/ft3,190MJ/m3,190MJ/m3,130kJ/m3,130kJ/m3,18,18,64.6,73.6,0.040,0.1,0,1.0,0,2.0,0,0.045,0,0.015,17,19,,,9.0,12,,,,,,,,,,,,,,,,,,,,,0.4,1.2,,,,,,,,,,,,,,,,,,,,,,
EN 1.4432 (X2CrNiMo17-12-3) Stainless Steel,200,44,78,610,250,,,420,90,220,,290,1450,1400,470,15,16,960,410,,19,3.9,54,150,,14,25,21,20,4.0,14,190,190,0.28,0.28,,,,,7.9g/cm3490lb/ft3,7.9g/cm3490lb/ft3,220MJ/m3,220MJ/m3,150kJ/m3,150kJ/m3,27,27,62.3,70.5,0,0.030,0,1.0,0,2.0,0,0.045,0,0.015,16.5,18.5,2.5,3.0,10.5,13,,,,,,,,,,,,,,,,,,,,,,,0,0.1,,,,,,,,,,,,,,,,,,,,
EN 1.4878 (X8CrNiTi18-10) Stainless Steel,200,45,77,610,210,,,430,,190,,290,1430,1380,480,15,17,850,490,,16,3.2,46,140,,14,25,22,20,4.0,13,180,180,0.28,0.28,,,,,7.8g/cm3490lb/ft3,7.8g/cm3490lb/ft3,210MJ/m3,210MJ/m3,120kJ/m3,120kJ/m3,18,18,65,74,0,0.1,0,1.0,0,2.0,0,0.045,0,0.015,17,19,,,9.0,12,,,,,,,,,,,,,,,,,0,0.8,,,,,,,,,,,,,,,,,,,,,,,,,,
UNS S30415 (153 MA) Stainless Steel,200,45,77,670,330,,,470,,300,,300,1410,1370,480,21,17,940,420,,15,3.1,43,140,,14,25,24,22,5.6,15,190,190,0.28,0.28,,,84,84,7.7g/cm3480lb/ft3,7.7g/cm3480lb/ft3,250MJ/m3,250MJ/m3,280kJ/m3,280kJ/m3,21,21,67.8,71.8,0.040,0.060,1.0,2.0,0,0.8,0,0.045,0,0.030,18,19,,,9.0,10,,,,,,,,,,,,,,,,,,,,,,,0.12,0.18,,,,,,,,,,,,,0.030,0.080,,,,,,
AISI 334 (S33400) Stainless Steel,200,34,77,540,190,,,360,,150,,290,1410,1370,480,,16,1000,490,,22,4.1,59,170,,14,25,19,19,,12,180,180,0.28,0.28,,,79,79,7.9g/cm3490lb/ft3,7.9g/cm3490lb/ft3,140MJ/m3,140MJ/m3,96kJ/m3,96kJ/m3,19,19,55.7,62.7,0,0.080,0,1.0,0,1.0,0,0.030,0,0.015,18,20,,,19,21,,,,,0.15,0.6,,,,,,,,,,,0.15,0.6,,,,,,,,,,,,,,,,,,,,,,,,,,
EN 1.4988 (X8CrNiMoVNb16-13) Stainless Steel,200,34,77,640,290,,,430,,230,,290,1450,1400,470,15,16,920,520,,23,6.0,89,150,,14,25,23,21,4.0,14,190,190,0.28,0.28,,,,,7.9g/cm3490lb/ft3,7.9g/cm3490lb/ft3,180MJ/m3,180MJ/m3,210kJ/m3,210kJ/m3,22,22,62.1,69.5,0.040,0.1,0.3,0.6,0,1.5,0,0.035,0,0.015,15.5,17.5,1.1,1.5,12.5,14.5,,,0.6,0.85,,,,,,,,,,,,,,,,,0.4,1.2,0.060,0.14,,,,,,,,,,,,,,,,,,,,
EN 1.4307 (X2CrNi18-9) Stainless Steel,200,14,77,590,200,,,410,91,190,,290,1430,1380,480,15,16,940,420,,15,3.0,43,140,,14,25,21,20,4.0,13,180,270,0.28,0.28,,,,,7.8g/cm3490lb/ft3,7.8g/cm3490lb/ft3,110,210MJ/m3,100,810kJ/m3,19,19,66.8,74.5,0,0.030,0,1.0,0,2.0,0,0.045,0,0.015,17.5,19.5,,,8.0,10.5,,,,,,,,,,,,,,,,,,,,,,,0,0.1,,,,,,,,,,,,,,,,,,,,
UNS S30815 (253 MA) Stainless Steel,200,45,77,680,350,,,480,,320,56,310,1400,1360,490,15,17,1020,430,,17,3.3,47,160,,14,25,25,22,4.0,15,190,190,0.28,0.28,,,82,82,7.7g/cm3480lb/ft3,7.7g/cm3480lb/ft3,260MJ/m3,260MJ/m3,310kJ/m3,310kJ/m3,24,24,62.8,68.4,0.050,0.1,1.4,2.0,0,0.8,0,0.040,0,0.030,20,22,,,10,12,,,,,,,,,,,,,,,,,,,,,,,0.14,0.2,,,,,,,,,,,,,0.030,0.080,,,,,,
UNS S31060 Stainless Steel,200,46,78,680,310,,,480,,290,,290,1420,1370,480,15,16,1080,440,,18,3.4,48,170,,14,25,24,22,4.0,15,190,190,0.27,0.27,,,82,82,7.8g/cm3490lb/ft3,7.8g/cm3490lb/ft3,260MJ/m3,260MJ/m3,250kJ/m3,250kJ/m3,26,26,61.4,67.8,0.050,0.1,0,0.5,0,1.0,0,0.040,0,0.030,22,24,,,10,12.5,,,,,,,,,,,,,,,,,,,,,,,0.18,0.25,,,,,,,0.0010,0.010,,,,,0,0.070,0,0.070,,,,
AISI 310 (S31000) Stainless Steel,200,34,78,600,260,,,420,,240,,310,1450,1400,480,15,15,1040,440,,25,4.3,61,190,,14,25,21,20,3.9,14,180,220,0.27,0.27,,,82,82,7.8g/cm3490lb/ft3,7.8g/cm3490lb/ft3,200,220MJ/m3,170,310kJ/m3,25,25,48.2,57,0,0.25,0,1.5,0,2.0,0,0.045,0,0.030,24,26,,,19,22,,,,,,,,,,,,,,,,,,,,,,,,,,,,,,,,,,,,,,,,,,,,
UNS S21460 (XM-14) Stainless Steel,200,46,77,830,430,,,580,,390,,290,1380,1330,480,,18,920,410,,14,3.0,43,160,,14,25,30,26,,17,250,250,0.28,0.28,,,,,7.6g/cm3480lb/ft3,7.6g/cm3480lb/ft3,320MJ/m3,320MJ/m3,460kJ/m3,460kJ/m3,25,25,57.3,63.7,0,0.12,0,1.0,14,16,0,0.060,0,0.030,17,19,,,5.0,6.0,,,,,,,,,,,,,,,,,,,,,,,0.35,0.5,,,,,,,,,,,,,,,,,,,,
UNS S21640 Stainless Steel,200,46,78,740,350,,,520,,320,,290,1430,1380,480,15,17,940,490,,17,3.6,51,150,,14,25,27,23,4.0,16,230,230,0.28,0.28,,,,,7.7g/cm3480lb/ft3,7.7g/cm3480lb/ft3,280MJ/m3,280MJ/m3,300kJ/m3,300kJ/m3,26,26,63,74.3,0,0.080,0,1.0,3.5,6.5,0,0.060,0,0.030,17.5,19.5,0.5,2.0,4.0,6.5,,,,,,,,,,,,,,,,,,,,,0.1,1.0,0.080,0.3,,,,,,,,,,,,,,,,,,,,
EN 1.4567 (X3CrNiCu18-9-4) Stainless Steel,190,22,76,550,200,,,390,91,190,,290,1410,1370,480,11,17,930,420,,16,3.1,43,150,,14,25,19,19,3.0,12,190,240,0.28,0.28,,,,,7.8g/cm3490lb/ft3,7.8g/cm3490lb/ft3,150,220MJ/m3,100,400kJ/m3,19,19,63.3,71.5,0,0.040,0,1.0,0,2.0,0,0.045,0,0.015,17,19,,,8.5,10.5,3.0,4.0,,,,,,,,,,,,,,,,,,,,,0,0.1,,,,,,,,,,,,,,,,,,,,
AISI 317LM (S31725) Stainless Steel,200,46,79,590,230,,,410,,210,56,300,1460,1410,470,14,16,300,420,,24,4.8,65,170,,14,25,21,20,3.8,13,190,190,0.28,0.28,,,82,82,8.0g/cm3500lb/ft3,8.0g/cm3500lb/ft3,210MJ/m3,210MJ/m3,130kJ/m3,130kJ/m3,35,35,54.4,64.5,0,0.030,0,0.75,0,2.0,0,0.045,0,0.030,18,20,4.0,5.0,13.5,17.5,,,,,,,,,,,,,,,,,,,,,,,0,0.2,,,,,,,,,,,,,,,,,,,,
AISI 309 (S30900) Stainless Steel,200,34,78,600,260,,,420,,250,,290,1450,1400,480,16,15,980,440,,19,3.6,51,170,,14,25,21,20,4.3,14,180,210,0.27,0.27,,,84,84,7.8g/cm3490lb/ft3,7.8g/cm3490lb/ft3,200,230MJ/m3,170,310kJ/m3,23,23,58,66,0,0.2,0,0.75,0,2.0,0,0.045,0,0.030,22,24,,,12,15,,,,,,,,,,,,,,,,,,,,,,,,,,,,,,,,,,,,,,,,,,,,
EN 1.4618 (X9CrMnNiCu17-8-5-2) Stainless Steel,200,51,77,680,250,,,480,90,240,,280,1400,1360,480,15,16,900,410,,13,2.7,39,150,,14,25,24,22,4.0,15,200,210,0.28,0.28,,,,,7.7g/cm3480lb/ft3,7.7g/cm3480lb/ft3,270,280MJ/m3,160,170kJ/m3,19,19,62.7,72.5,0,0.1,0,1.0,5.5,9.5,0,0.070,0,0.010,16.5,18.5,,,4.5,5.5,1.0,2.5,,,,,,,,,,,,,,,,,,,,,0,0.15,,,,,,,,,,,,,,,,,,,,
AISI 304 (S30400) Stainless Steel,200,8.0,77,580,230,,,400,,210,,290,1450,1400,480,16,17,710,420,,15,3.0,43,150,-80,14,25,21,20,4.2,12,170,360,0.28,0.28,,,,,7.8g/cm3490lb/ft3,7.8g/cm3490lb/ft3,86,250MJ/m3,140,1870kJ/m3,20,20,66.5,74,0,0.080,0,0.75,0,2.0,0,0.045,0,0.030,18,20,,,8.0,10.5,,,,,,,,,,,,,,,,,,,,,,,0,0.1,,,,,,,,,,,,,,,,,,,,
AISI 301 (S30100) Stainless Steel,200,7.4,77,590,230,,,410,,210,,280,1420,1400,480,16,17,840,410,,13,2.7,39,130,-70,14,25,21,20,4.2,12,190,440,0.28,0.28,,,,,7.8g/cm3490lb/ft3,7.8g/cm3490lb/ft3,99,300MJ/m3,130,2970kJ/m3,18,18,70.7,78,0,0.15,0,1.0,0,2.0,0,0.045,0,0.030,16,18,,,6.0,8.0,,,,,,,,,,,,,,,,,,,,,,,0,0.1,,,,,,,,,,,,,,,,,,,,
AISI 321 (S32100) Stainless Steel,200,34,77,590,220,,,420,,220,,290,1430,1400,480,16,17,870,480,,16,3.2,45,140,,14,25,21,20,4.1,13,170,210,0.28,0.28,,,,,7.8g/cm3490lb/ft3,7.8g/cm3490lb/ft3,190,230MJ/m3,130,310kJ/m3,19,19,65.3,74,0,0.080,0,0.75,0,2.0,0,0.045,0,0.030,17,19,,,9.0,12,,,,,,,,,,,,,,,,,0,0.7,,,,,0,0.1,,,,,,,,,,,,,,,,,,,,
AISI 347H (S34709) Stainless Steel,200,39,77,580,230,,,400,,200,51,290,1430,1390,480,16,16,940,480,,19,3.6,52,150,,14,25,21,20,4.2,13,170,170,0.28,0.28,,,81,81,7.8g/cm3490lb/ft3,7.8g/cm3490lb/ft3,180MJ/m3,180MJ/m3,140kJ/m3,140kJ/m3,18,18,64.1,74,0.040,0.1,0,0.75,0,2.0,0,0.045,0,0.030,17,19,,,9.0,13,,,,,,,,,,,,,,,,,,,,,0,1.0,,,,,,,,,,,,,,,,,,,,,,
AISI 304N (S30451) Stainless Steel,200,9.1,77,620,270,,,420,,220,,290,1420,1380,480,16,16,960,420,,15,3.0,43,150,,14,25,22,21,4.2,14,190,360,0.28,0.28,,,,,7.8g/cm3490lb/ft3,7.8g/cm3490lb/ft3,98,280MJ/m3,180,1830kJ/m3,21,21,66.4,73.9,0,0.080,0,0.75,0,2.0,0,0.045,0,0.030,18,20,,,8.0,10.5,,,,,,,,,,,,,,,,,,,,,,,0.1,0.16,,,,,,,,,,,,,,,,,,,,
UNS S24000 (XM-29) Stainless Steel,200,39,77,770,430,,,530,,370,57,280,1390,1350,480,,17,910,410,,12,2.7,39,150,,14,25,28,24,,16,210,210,0.28,0.28,,,88,88,7.6g/cm3480lb/ft3,7.6g/cm3480lb/ft3,260MJ/m3,260MJ/m3,470kJ/m3,470kJ/m3,23,23,61.5,69,0,0.080,0,0.75,11.5,14.5,0,0.060,0,0.030,17,19,,,2.3,3.7,,,,,,,,,,,,,,,,,,,,,,,0.2,0.4,,,,,,,,,,,,,,,,,,,,
AISI 348 (S34800) Stainless Steel,200,41,77,580,230,,,400,,200,53,290,1430,1390,480,16,16,940,480,,19,3.7,54,150,,14,25,21,20,4.2,13,170,170,0.28,0.28,,,81,81,7.8g/cm3490lb/ft3,7.8g/cm3490lb/ft3,190MJ/m3,190MJ/m3,140kJ/m3,140kJ/m3,18,18,63.8,74,0,0.080,0,0.75,0,2.0,0,0.045,0,0.030,17,19,,,9.0,13,,,,,,,,,,,,,,,,,,,,,0,1.0,,,0,0.2,,,,,,,,,0,0.1,,,,,,,,
AISI 317 (S31700) Stainless Steel,200,35,79,580,250,,,420,,250,,290,1400,1380,470,15,17,590,420,,21,4.3,59,160,,14,25,20,20,4.1,12,170,220,0.28,0.28,,,,,7.9g/cm3490lb/ft3,7.9g/cm3490lb/ft3,210,260MJ/m3,150,430kJ/m3,31,31,58,68,0,0.080,0,0.75,0,2.0,0,0.045,0,0.030,18,20,3.0,4.0,11,15,,,,,,,,,,,,,,,,,,,,,,,0,0.1,,,,,,,,,,,,,,,,,,,,
EN 1.4318 (X2CrNiN18-7) Stainless Steel,200,44,77,740,380,,,520,85,340,,290,1430,1380,480,15,16,910,410,,13,2.8,39,130,,14,25,27,23,4.0,17,230,230,0.28,0.28,,,,,7.8g/cm3490lb/ft3,7.8g/cm3490lb/ft3,280MJ/m3,280MJ/m3,360kJ/m3,360kJ/m3,20,20,70.2,77.4,0,0.030,0,1.0,0,2.0,0,0.045,0,0.015,16.5,18.5,,,6.0,8.0,,,,,,,,,,,,,,,,,,,,,,,0.1,0.2,,,,,,,,,,,,,,,,,,,,
"UNS S20910 (22-13-5, 1.3964,XM-19) Stainless Steel",200,14,79,780,430,,,500,,310,56,300,1420,1380,480,13,16,1080,460,,22,4.8,68,180,,14,25,28,24,3.6,17,230,290,0.28,0.28,,,,,7.8g/cm3490lb/ft3,7.8g/cm3490lb/ft3,120,260MJ/m3,460,1640kJ/m3,34,34,52.1,62.1,0,0.060,0,0.75,4.0,6.0,0,0.040,0,0.030,20.5,23.5,1.5,3.0,11.5,13.5,,,0.1,0.3,,,,,,,,,,,,,,,,,0.1,0.3,0.2,0.4,,,,,,,,,,,,,,,,,,,,
UNS S31730 Stainless Steel,200,40,77,540,200,,,370,,170,,290,1430,1390,470,,16,990,420,,24,4.6,63,180,,14,24,19,18,,12,180,180,0.28,0.28,,,78,78,8.0g/cm3500lb/ft3,8.0g/cm3500lb/ft3,170MJ/m3,170MJ/m3,99kJ/m3,99kJ/m3,30,30,52.4,61,0,0.030,0,1.0,0,2.0,0,0.040,0,0.010,17,19,3.0,4.0,15,16.5,4.0,5.0,,,,,,,,,,,,,,,,,,,,,0,0.045,,,,,,,,,,,,,,,,,,,,
UNS S21900 (XM-10) Stainless Steel,200,50,78,710,390,,,510,,380,57,290,1400,1350,480,14,17,980,420,,15,3.0,43,160,,14,25,26,23,3.8,15,220,220,0.28,0.28,,,,,7.7g/cm3480lb/ft3,7.7g/cm3480lb/ft3,300MJ/m3,300MJ/m3,380kJ/m3,380kJ/m3,25,25,59.4,67.4,0,0.080,0,1.0,8.0,10,0,0.045,0,0.030,19,21.5,,,5.5,7.5,,,,,,,,,,,,,,,,,,,,,,,0.15,0.4,,,,,,,,,,,,,,,,,,,,
UNS S21800 (Alloy 218) Stainless Steel,190,40,75,740,390,,,510,,330,62,340,1360,1310,500,,16,900,410,,15,3.1,45,150,,14,26,27,24,,17,210,210,0.28,0.28,,,88,88,7.5g/cm3470lb/ft3,7.5g/cm3470lb/ft3,250MJ/m3,250MJ/m3,390kJ/m3,390kJ/m3,19,19,59.1,65.4,0,0.1,3.5,4.5,7.0,9.0,0,0.060,0,0.030,16,18,,,8.0,9.0,,,,,,,,,,,,,,,,,,,,,,,0.080,0.18,,,,,,,,,,,,,,,,,,,,
AISI 316N (S31651) Stainless Steel,200,9.0,78,620,270,,,420,,230,,290,1440,1400,470,15,16,940,410,,19,3.9,53,150,,14,25,22,20,4.1,14,190,350,0.28,0.28,,,,,7.9g/cm3490lb/ft3,7.9g/cm3490lb/ft3,95,230MJ/m3,180,1880kJ/m3,27,27,61.9,71.9,0,0.080,0,0.75,0,2.0,0,0.045,0,0.030,16,18,2.0,3.0,10,14,,,,,,,,,,,,,,,,,,,,,,,0.1,0.16,,,,,,,,,,,,,,,,,,,,
AISI 314 (S31400) Stainless Steel,200,45,78,590,230,,,410,,210,57,330,1380,1340,490,15,15,1100,440,,25,4.3,62,190,,14,25,21,20,3.9,14,180,180,0.28,0.28,,,,,7.7g/cm3480lb/ft3,7.7g/cm3480lb/ft3,210MJ/m3,210MJ/m3,130kJ/m3,130kJ/m3,25,25,46.7,56.5,0,0.25,1.5,3.0,0,2.0,0,0.045,0,0.030,23,26,,,19,22,,,,,,,,,,,,,,,,,,,,,,,,,,,,,,,,,,,,,,,,,,,,
AISI 201L (S20103) Stainless Steel,200,22,77,740,290,,,520,,270,,280,1410,1370,480,15,17,880,410,,12,2.6,38,140,,14,25,27,24,4.0,16,190,320,0.28,0.28,,,,,7.7g/cm3480lb/ft3,7.7g/cm3480lb/ft3,210,300MJ/m3,220,1570kJ/m3,19,19,67.9,75,0,0.030,0,0.75,5.5,7.5,0,0.045,0,0.030,16,18,,,3.5,5.5,,,,,,,,,,,,,,,,,,,,,,,0,0.25,,,,,,,,,,,,,,,,,,,,
UNS S33425 Stainless Steel,200,45,79,580,230,,,400,,210,,300,1430,1380,470,14,16,1100,500,,27,5.1,71,190,,14,25,20,19,3.7,13,170,170,0.28,0.28,,,,,7.9g/cm3500lb/ft3,7.9g/cm3500lb/ft3,210MJ/m3,210MJ/m3,140kJ/m3,140kJ/m3,30,30,47.2,56.7,0,0.080,0,1.0,0,1.5,0,0.045,0,0.020,21,23,2.0,3.0,20,23,,,,,0.15,0.6,,,,,,,,,,,0.15,0.6,,,,,,,,,,,,,,,,,,,,,,,,,,
EN 1.4570 (X6CrNiCuS18-9-2) Stainless Steel,200,40,77,610,210,,,410,,180,,290,1420,1370,480,15,16,930,410,,15,3.1,43,150,,14,25,22,20,4.0,14,190,190,0.28,0.28,,,,,7.8g/cm3490lb/ft3,7.8g/cm3490lb/ft3,190MJ/m3,190MJ/m3,110kJ/m3,110kJ/m3,20,20,65,73.5,0,0.080,0,1.0,0,2.0,0,0.045,0.15,0.35,17,19,0,0.6,8.0,10,1.4,1.8,,,,,,,,,,,,,,,,,,,,,0,0.1,,,,,,,,,,,,,,,,,,,,
UNS S21904 (XM-11) Stainless Steel,200,17,78,700,390,,,510,,380,,290,1400,1350,480,14,17,980,430,,15,3.0,43,160,,14,25,25,23,3.8,15,210,300,0.28,0.28,,,,,7.7g/cm3480lb/ft3,7.7g/cm3480lb/ft3,160,310MJ/m3,380,2070kJ/m3,25,25,59.5,67.4,0,0.040,0,1.0,8.0,10,0,0.045,0,0.030,19,21.5,,,5.5,7.5,,,,,,,,,,,,,,,,,,,,,,,0.15,0.4,,,,,,,,,,,,,,,,,,,,
AISI 302 (S30200) Stainless Steel,200,4.5,77,580,230,,,400,,210,,280,1420,1400,480,16,17,710,410,,15,3.0,42,140,-70,14,25,21,20,4.4,12,170,440,0.28,0.28,,,,,7.8g/cm3490lb/ft3,7.8g/cm3490lb/ft3,59,260MJ/m3,140,3070kJ/m3,19,19,67.9,75,0,0.15,0,0.75,0,2.0,0,0.045,0,0.030,17,19,,,8.0,10,,,,,,,,,,,,,,,,,,,,,,,0,0.1,,,,,,,,,,,,,,,,,,,,
UNS S30435 Stainless Steel,190,51,76,510,170,,,370,,170,,280,1420,1380,480,16,16,900,410,,14,2.9,40,140,,14,25,18,18,4.2,12,160,160,0.28,0.28,,,77,77,7.8g/cm3490lb/ft3,7.8g/cm3490lb/ft3,210MJ/m3,210MJ/m3,77kJ/m3,77kJ/m3,17,17,66.9,75.5,0,0.080,0,1.0,0,2.0,0,0.045,0,0.030,16,18,,,7.0,9.0,1.5,3.0,,,,,,,,,,,,,,,,,,,,,,,,,,,,,,,,,,,,,,,,,,
AISI 384 (S38400) Stainless Steel,200,,76,480,,,,,,,,290,1420,1380,480,16,16,910,410,,20,3.7,52,150,,14,24,17,17,4.3,11,150,150,0.28,0.28,,,,,7.9g/cm3490lb/ft3,7.9g/cm3490lb/ft3,,,,,16,16,60.9,68,0,0.040,0,1.0,0,2.0,0,0.045,0,0.030,15,17,,,17,19,,,,,,,,,,,,,,,,,,,,,,,,,,,,,,,,,,,,,,,,,,,,
EN 1.4373 (X12CrMnNiN18-9-5) Stainless Steel,200,46,77,750,370,,,530,90,340,,290,1400,1360,480,15,17,910,410,,13,2.8,40,150,,14,25,27,24,4.0,16,230,230,0.28,0.28,,,,,7.7g/cm3480lb/ft3,7.7g/cm3480lb/ft3,290MJ/m3,290MJ/m3,340kJ/m3,340kJ/m3,20,20,63,71.5,0,0.15,0,1.0,7.5,10.5,0,0.045,0,0.015,17,19,,,4.0,6.0,,,,,,,,,,,,,,,,,,,,,,,0.050,0.25,,,,,,,,,,,,,,,,,,,,
EN 1.4541 (X6CrNiTi18-10) Stainless Steel,200,14,77,600,220,,,410,,190,,290,1430,1380,480,15,16,940,480,,16,3.2,46,140,,14,25,21,20,4.0,14,190,270,0.28,0.28,,,,,7.8g/cm3490lb/ft3,7.8g/cm3490lb/ft3,110,190MJ/m3,120,830kJ/m3,18,18,65.2,74,0,0.080,0,1.0,0,2.0,0,0.045,0,0.015,17,19,,,9.0,12,,,,,,,,,,,,,,,,,0,0.7,,,,,,,,,,,,,,,,,,,,,,,,,,
AISI 301LN (S30153) Stainless Steel,200,23,77,630,270,,,450,,270,,280,1430,1380,480,15,16,890,410,,13,2.7,39,130,,14,25,22,21,4.0,14,210,320,0.28,0.28,,,,,7.8g/cm3490lb/ft3,7.8g/cm3490lb/ft3,220,290MJ/m3,180,1520kJ/m3,19,19,70.7,77.9,0,0.030,0,1.0,0,2.0,0,0.045,0,0.030,16,18,,,6.0,8.0,,,,,,,,,,,,,,,,,,,,,,,0.070,0.2,,,,,,,,,,,,,,,,,,,,
UNS S31254 (Alloy 254) Stainless Steel,200,40,80,720,330,,,490,,290,56,300,1460,1420,460,14,17,1090,420,,28,5.5,74,190,,14,24,25,22,3.8,15,190,190,0.28,0.28,,,84,84,8.0g/cm3500lb/ft3,8.0g/cm3500lb/ft3,240MJ/m3,240MJ/m3,270kJ/m3,270kJ/m3,44,44,51.4,56.3,0,0.020,0,0.8,0,1.0,0,0.030,0,0.010,19.5,20.5,6.0,6.5,17.5,18.5,0.5,1.0,,,,,,,,,,,,,,,,,,,,,0.18,0.22,,,,,,,,,,,,,,,,,,,,
EN 1.4310 (X10CrNi18-8) Stainless Steel,200,14,77,730,260,,,510,,240,,290,1420,1380,480,15,18,910,410,,14,2.9,42,140,,14,25,26,23,4.0,15,200,270,0.28,0.28,,,,,7.8g/cm3480lb/ft3,7.8g/cm3480lb/ft3,110,260MJ/m3,170,830kJ/m3,20,20,66.4,78,0.050,0.15,0,2.0,0,2.0,0,0.045,0,0.015,16,19,0,0.8,6.0,9.5,,,,,,,,,,,,,,,,,,,,,,,0,0.1,,,,,,,,,,,,,,,,,,,,
