Repository: noobggs19092006-source/eco-material-predictor

# 🌿 Eco-Material Property Predictor

A machine-learning pipeline that predicts **10 material properties** of eco-friendly engineering plastics and alloys — no physical testing required.

**Predicted properties (Held-out Test R²):**
| Property | Unit | Polymer R² | Alloy R² |
|---|---|---|---|
| Glass Transition Temperature (Tg) | °C | **0.98** | **0.96** |
| Tensile Strength | MPa | **0.93** | **0.96** |
| Young's Modulus | GPa | **0.90** | **0.99** |
| Density | g/cm³ | **0.85** | **0.99** |
| Thermal Conductivity | W/m·K | **0.93** | **0.97** |
| Electrical Conductivity | log₁₀ S/m | **0.92** | **0.96** |
| Elongation at Break | % | **0.94** | **0.96** |

File: data/archive/iron_alloys.csv (part 11 of 12)
kwell C Hardness min,Rockwell C Hardness max,Rockwell B Hardness min,Rockwell B Hardness max,Density min,Density max,Resilience: Ultimate (Unit Rupture Work) min,Resilience: Ultimate (Unit Rupture Work) max,Resilience: Unit (Modulus of Resilience) min,Resilience: Unit (Modulus of Resilience) max,PREN (Pitting Resistance) min,PREN (Pitting Resistance) max,Iron (Fe)Fe min,Iron (Fe)Fe max,Carbon (C)C min,Carbon (C)C max,Silicon (Si)Si min,Silicon (Si)Si max,Manganese (Mn)Mn min,Manganese (Mn)Mn max,Phosphorus (P)P min,Phosphorus (P)P max,Sulfur (S)S min,Sulfur (S)S max,Chromium (Cr)Cr min,Chromium (Cr)Cr max,Molybdenum (Mo)Mo min,Molybdenum (Mo)Mo max,Nickel (Ni)Ni min,Nickel (Ni)Ni max,Copper (Cu)Cu min,Copper (Cu)Cu max,Vanadium (V)V min,Vanadium (V)V max,Aluminum (Al)Al min,Aluminum (Al)Al max,Magnesium (Mg)Mg min,Magnesium (Mg)Mg max,Selenium (Se)Se min,Selenium (Se)Se max,Tin (Sn)Sn min,Tin (Sn)Sn max,Arsenic (As)As min,Arsenic (As)As max,Residualsres. min,Residualsres. max,Titanium (Ti)Ti min,Titanium (Ti)Ti max,Zirconium (Zr)Zr min,Zirconium (Zr)Zr max,Niobium (Nb)Nb min,Niobium (Nb)Nb max,Nitrogen (N)N min,Nitrogen (N)N max,Cobalt (Co)Co min,Cobalt (Co)Co max,Tungsten (W)W min,Tungsten (W)W max,Calcium (Ca)Ca min,Calcium (Ca)Ca max,Boron (B)B min,Boron (B)B max,Oxygen (O)O min,Oxygen (O)O max,Tantalum (Ta)Ta min,Tantalum (Ta)Ta max,Cerium (Ce)Ce min,Cerium (Ce)Ce max,Lanthanum (La)La min,Lanthanum (La)La max,Zinc (Zn)Zn min,Zinc (Zn)Zn max,Lead (Pb)Pb min,Lead (Pb)Pb max
AISI 317LMN (S31726) Stainless Steel,200,45,79,620,270,,,430,,250,56,290,1460,1410,470,14,16,1020,420,,24,4.8,65,170,,14,25,22,20,3.8,14,190,190,0.28,0.28,,,84,84,8.0g/cm3500lb/ft3,8.0g/cm3500lb/ft3,230MJ/m3,230MJ/m3,180kJ/m3,180kJ/m3,36,36,54.4,65.4,0,0.030,0,0.75,0,2.0,0,0.045,0,0.030,17,20,4.0,5.0,13.5,17.5,,,,,,,,,,,,,,,,,,,,,,,0.1,0.2,,,,,,,,,,,,,,,,,,,,
EN 1.4547 (X1CrNiMoCuN20-18-7) Stainless Steel,200,39,80,750,340,,,510,90,290,,300,1470,1420,460,14,17,1090,420,,28,5.6,75,190,,14,24,26,23,3.8,16,230,230,0.28,0.28,,,,,8.0g/cm3500lb/ft3,8.0g/cm3500lb/ft3,240MJ/m3,240MJ/m3,290kJ/m3,290kJ/m3,45,45,51,56.3,0,0.020,0,0.7,0,1.0,0,0.030,0,0.010,19.5,20.5,6.0,7.0,17.5,18.5,0.5,1.0,,,,,,,,,,,,,,,,,,,,,0.18,0.25,,,,,,,,,,,,,,,,,,,,
EN 1.4828 (X15CrNiSi20-12) Stainless Steel,200,33,77,650,260,,,430,,200,,320,1400,1360,490,15,17,1000,420,,17,3.4,48,150,,14,25,23,22,4.0,14,190,190,0.28,0.28,,,,,7.7g/cm3480lb/ft3,7.7g/cm3480lb/ft3,170MJ/m3,170MJ/m3,170kJ/m3,170kJ/m3,21,21,61.1,68.5,0,0.2,1.5,2.5,0,2.0,0,0.045,0,0.015,19,21,,,11,13,,,,,,,,,,,,,,,,,,,,,,,0,0.1,,,,,,,,,,,,,,,,,,,,
EN 1.4372 (X12CrMnNiN17-7-5) Stainless Steel,200,47,77,790,350,,,560,90,330,,280,1410,1370,480,15,17,880,410,,12,2.6,38,140,,14,25,29,25,4.0,17,220,220,0.28,0.28,,,,,7.7g/cm3480lb/ft3,7.7g/cm3480lb/ft3,310MJ/m3,310MJ/m3,320kJ/m3,320kJ/m3,19,19,67.5,75,0,0.15,0,1.0,5.5,7.5,0,0.045,0,0.015,16,18,,,3.5,5.5,,,,,,,,,,,,,,,,,,,,,,,0.050,0.25,,,,,,,,,,,,,,,,,,,,
EN 1.4429 (X2CrNiMoN17-13-3) Stainless Steel,200,40,78,690,320,,,470,93,280,,290,1440,1400,470,15,16,960,410,,20,4.0,55,150,,14,25,24,22,4.0,15,220,220,0.28,0.28,,,,,7.9g/cm3490lb/ft3,7.9g/cm3490lb/ft3,230MJ/m3,230MJ/m3,250kJ/m3,250kJ/m3,29,29,61.2,69.9,0,0.030,0,1.0,0,2.0,0,0.045,0,0.015,16.5,18.5,2.5,3.0,11,14,,,,,,,,,,,,,,,,,,,,,,,0.12,0.22,,,,,,,,,,,,,,,,,,,,
EN 1.4598 (X2CrNiMoCuS17-10-2) Stainless Steel,200,46,77,600,230,,,420,90,210,,290,1430,1390,470,15,16,950,410,,19,3.8,52,150,,14,25,21,20,4.1,14,190,190,0.28,0.28,,,,,7.9g/cm3490lb/ft3,7.9g/cm3490lb/ft3,220MJ/m3,220MJ/m3,130kJ/m3,130kJ/m3,26,26,60.8,70.1,0,0.030,0,1.0,0,2.0,0,0.045,0.1,0.2,16.5,18.5,2.0,2.5,10,13,1.3,1.8,,,,,,,,,,,,,,,,,,,,,0,0.1,,,,,,,,,,,,,,,,,,,,
UNS S35115 Stainless Steel,200,46,79,670,310,,,470,,280,,310,1420,1370,480,15,16,1100,440,,26,4.8,67,190,,14,25,24,22,3.9,15,210,210,0.28,0.28,,,86,86,7.9g/cm3490lb/ft3,7.9g/cm3490lb/ft3,250MJ/m3,250MJ/m3,240kJ/m3,240kJ/m3,35,35,47.6,55.8,0,0.030,0.5,1.5,0,1.0,0,0.045,0,0.015,23,25,1.5,2.5,19,22,,,,,,,,,,,,,,,,,,,,,,,0.2,0.3,,,,,,,,,,,,,,,,,,,,
EN 1.4962 (X12CrNiWTiB16-13) Stainless Steel,200,22,77,630,260,,,420,,210,,280,1480,1440,470,14,16,910,510,,23,4.1,59,150,,14,24,21,20,3.7,14,190,210,0.28,0.28,,,,,8.1g/cm3500lb/ft3,8.1g/cm3500lb/ft3,140,170MJ/m3,170,610kJ/m3,21,21,62.1,69,0.070,0.15,0,0.5,0,1.5,0,0.035,0,0.015,15.5,17.5,,,12.5,14.5,,,,,,,,,,,,,,,,,0.4,0.7,,,,,,,,,2.5,3.0,,,0.0015,0.0060,,,,,,,,,,,,
AISI 304Cu (S30430) Stainless Steel,190,45,76,530,210,,,370,,190,,290,1410,1370,480,13,16,930,420,,16,3.0,43,150,,14,25,19,19,3.5,12,160,160,0.28,0.28,,,,,7.8g/cm3490lb/ft3,7.8g/cm3490lb/ft3,190MJ/m3,190MJ/m3,110kJ/m3,110kJ/m3,18,18,63.9,72,0,0.030,0,1.0,0,2.0,0,0.045,0,0.030,17,19,,,8.0,10,3.0,4.0,,,,,,,,,,,,,,,,,,,,,,,,,,,,,,,,,,,,,,,,,,
EN 1.4434 (X2CrNiMoN18-12-4) Stainless Steel,200,41,79,660,310,,,450,90,270,,290,1450,1400,470,15,16,980,420,,21,4.2,57,160,,14,25,23,21,4.0,15,200,200,0.28,0.28,,,,,7.9g/cm3490lb/ft3,7.9g/cm3490lb/ft3,220MJ/m3,220MJ/m3,240kJ/m3,240kJ/m3,32,32,59.2,69.9,0,0.030,0,1.0,0,2.0,0,0.045,0,0.015,16.5,19.5,3.0,4.0,10.5,14,,,,,,,,,,,,,,,,,,,,,,,0.1,0.2,,,,,,,,,,,,,,,,,,,,
EN 1.4961 (X8CrNiNb16-13) Stainless Steel,200,39,76,610,220,,,420,,190,,290,1430,1390,480,16,16,890,510,,21,4.0,57,140,,14,25,22,20,4.3,14,180,180,0.28,0.28,,,,,7.9g/cm3490lb/ft3,7.9g/cm3490lb/ft3,190MJ/m3,190MJ/m3,120kJ/m3,120kJ/m3,16,16,65.6,72.3,0.040,0.1,0.3,0.6,0,1.5,0,0.035,0,0.015,15,17,,,12,14,,,,,,,,,,,,,,,,,,,,,0.4,1.2,,,,,,,,,,,,,,,,,,,,,,
AISI 316H (S31609) Stainless Steel,200,40,78,580,230,,,400,,200,51,290,1450,1400,470,16,16,940,410,,19,3.9,53,150,,14,25,21,20,4.2,13,190,190,0.28,0.28,,,82,82,7.9g/cm3490lb/ft3,7.9g/cm3490lb/ft3,190MJ/m3,190MJ/m3,130kJ/m3,130kJ/m3,25,25,62.1,72,0.040,0.1,0,0.75,0,2.0,0,0.045,0,0.030,16,18,2.0,3.0,10,14,,,,,,,,,,,,,,,,,,,,,,,,,,,,,,,,,,,,,,,,,,,,
EN 1.4435 (X2CrNiMo18-14-3) Stainless Steel,200,43,78,610,240,,,420,90,220,,290,1440,1400,470,15,16,980,420,,21,4.1,57,160,,14,25,21,20,4.0,14,190,190,0.28,0.28,,,,,7.9g/cm3490lb/ft3,7.9g/cm3490lb/ft3,210MJ/m3,210MJ/m3,150kJ/m3,150kJ/m3,28,28,59.8,68,0,0.030,0,1.0,0,2.0,0,0.045,0,0.015,17,19,2.5,3.0,12.5,15,,,,,,,,,,,,,,,,,,,,,,,0,0.1,,,,,,,,,,,,,,,,,,,,
EN 1.4315 (X5CrNiN19-9) Stainless Steel,200,45,77,630,310,,,440,90,290,,290,1420,1380,480,15,16,960,420,,15,3.0,43,150,,14,25,22,21,4.0,14,180,180,0.28,0.28,,,,,7.8g/cm3490lb/ft3,7.8g/cm3490lb/ft3,240MJ/m3,240MJ/m3,240kJ/m3,240kJ/m3,22,22,65.7,73.9,0,0.060,0,1.0,0,2.0,0,0.045,0,0.015,18,20,,,8.0,11,,,,,,,,,,,,,,,,,,,,,,,0.12,0.22,,,,,,,,,,,,,,,,,,,,
EN 1.4650 (X2CrNiCu19-10) Stainless Steel,200,48,77,620,240,,,440,91,230,,290,1420,1380,480,15,16,970,420,,16,3.1,43,150,,14,25,22,21,4.1,14,190,190,0.28,0.28,,,,,7.8g/cm3490lb/ft3,7.8g/cm3490lb/ft3,240MJ/m3,240MJ/m3,150kJ/m3,150kJ/m3,20,20,65.8,72.5,0,0.030,0,1.0,0,2.0,0,0.045,0,0.015,18.5,20,,,9.0,10,0,1.0,,,,,,,,,,,,,,,,,,,,,0,0.080,,,,,,,,,,,,,,,,,,,,
EN 1.4597 (X8CrMnCuN17-8-3) Stainless Steel,190,45,76,680,330,,,470,90,300,,290,1400,1350,480,15,17,860,410,,11,2.5,36,140,,14,25,25,22,4.1,15,210,210,0.28,0.28,,,,,7.7g/cm3480lb/ft3,7.7g/cm3480lb/ft3,250MJ/m3,250MJ/m3,280kJ/m3,280kJ/m3,21,21,63,76.4,0,0.1,0,2.0,6.5,9.0,0,0.040,0,0.030,15,18,0,1.0,0,3.0,2.0,3.5,,,,,,,,,,,,,,,,,,,,,0.1,0.3,,,,,,,,,,,,,,,,,,,,
AISI 310Cb (S31040) Stainless Steel,200,39,78,580,230,,,390,,200,46,310,1410,1360,480,15,16,1100,520,,28,4.8,69,190,,14,25,20,20,3.9,13,190,190,0.28,0.28,,,84,84,7.9g/cm3490lb/ft3,7.9g/cm3490lb/ft3,180MJ/m3,180MJ/m3,140kJ/m3,140kJ/m3,25,25,47.2,57,0,0.080,0,1.5,0,2.0,0,0.045,0,0.030,24,26,,,19,22,,,,,,,,,,,,,,,,,,,,,0,1.1,,,,,,,,,,,,,,,,,,,,,,
AISI 302B (S30215) Stainless Steel,200,45,76,580,230,,,410,,210,57,320,1400,1360,490,17,16,930,410,,15,3.0,43,140,,14,25,21,20,4.4,13,190,190,0.28,0.28,,,84,84,7.7g/cm3480lb/ft3,7.7g/cm3480lb/ft3,210MJ/m3,210MJ/m3,140kJ/m3,140kJ/m3,19,19,65.7,73,0,0.15,2.0,3.0,0,2.0,0,0.045,0,0.030,17,19,,,8.0,10,,,,,,,,,,,,,,,,,,,,,,,0,0.1,,,,,,,,,,,,,,,,,,,,
EN 1.4971 (X12CrCoNi21-20) Stainless Steel,210,34,81,800,340,,,530,,270,,300,1460,1410,450,13,15,1100,570,,70,7.6,110,300,,14,24,26,23,3.4,19,240,240,0.29,0.29,,,,,8.4g/cm3520lb/ft3,8.4g/cm3520lb/ft3,220MJ/m3,220MJ/m3,280kJ/m3,280kJ/m3,38,38,24.3,37.1,0.080,0.16,0,1.0,0,2.0,0,0.035,0,0.015,20,22.5,2.5,3.5,19,21,,,,,,,,,,,,,,,,,,,,,0.75,1.3,0.1,0.2,18.5,21,2.0,3.0,,,,,,,,,,,,,,,,
EN 1.4439 (X2CrNiMoN17-13-5) Stainless Steel,200,40,79,680,310,,,470,90,270,,290,1460,1410,470,14,16,980,410,,22,4.5,61,160,,14,25,24,22,3.8,15,220,220,0.28,0.28,,,,,7.9g/cm3500lb/ft3,7.9g/cm3500lb/ft3,220MJ/m3,220MJ/m3,240kJ/m3,240kJ/m3,35,35,58.7,66.9,0,0.030,0,1.0,0,2.0,0,0.045,0,0.015,16.5,18.5,4.0,5.0,12.5,14.5,,,,,,,,,,,,,,,,,,,,,,,0.12,0.22,,,,,,,,,,,,,,,,,,,,
AISI 204 (S20400) Stainless Steel,200,23,77,730,380,,,500,,320,,280,1410,1370,480,15,17,850,410,,10,2.4,35,130,,14,25,27,24,4.1,16,210,330,0.28,0.28,,,,,7.7g/cm3480lb/ft3,7.7g/cm3480lb/ft3,240,250MJ/m3,360,2940kJ/m3,20,20,69.6,76.4,0,0.030,0,1.0,7.0,9.0,0,0.040,0,0.030,15,17,,,1.5,3.0,,,,,,,,,,,,,,,,,,,,,,,0.15,0.3,,,,,,,,,,,,,,,,,,,,
UNS S30615 Stainless Steel,190,39,75,690,310,,,470,,270,,340,1370,1320,500,14,16,960,410,,19,3.7,53,170,,14,25,25,23,3.7,16,190,190,0.28,0.28,,,84,84,7.6g/cm3470lb/ft3,7.6g/cm3470lb/ft3,220MJ/m3,220MJ/m3,260kJ/m3,260kJ/m3,18,18,56.7,65.3,0.16,0.24,3.2,4.0,0,2.0,0,0.030,0,0.030,17,19.5,,,13.5,16,,,,,0.8,1.5,,,,,,,,,,,,,,,,,,,,,,,,,,,,,,,,,,,,,,
AISI 309HCb (S30941) Stainless Steel,200,46,78,590,230,,,410,,210,,300,1420,1380,480,15,16,1090,510,,23,4.1,59,170,,14,25,21,20,4.0,13,190,190,0.28,0.28,,,82,82,7.8g/cm3490lb/ft3,7.8g/cm3490lb/ft3,210MJ/m3,210MJ/m3,130kJ/m3,130kJ/m3,23,23,56,66,0.040,0.1,0,0.75,0,2.0,0,0.045,0,0.030,22,24,,,12,16,,,,,,,,,,,,,,,,,,,,,0,1.1,,,,,,,,,,,,,,,,,,,,,,
AISI 304L (S30403) Stainless Steel,200,6.7,77,540,190,,,370,,170,,290,1450,1400,480,16,17,540,420,,16,3.1,44,150,-80,14,25,19,19,4.2,12,160,350,0.28,0.28,,,79,79,7.8g/cm3490lb/ft3,7.8g/cm3490lb/ft3,71,240MJ/m3,92,1900kJ/m3,20,20,65,74,0,0.030,0,0.75,0,2.0,0,0.045,0,0.030,18,20,,,8.0,12,,,,,,,,,,,,,,,,,,,,,,,0,0.1,,,,,,,,,,,,,,,,,,,,
AISI 305 (S30500) Stainless Steel,200,34,77,580,230,,,400,,210,,290,1450,1400,480,16,17,540,410,,16,3.2,45,150,-70,14,25,20,20,4.2,13,170,220,0.28,0.28,,,,,7.8g/cm3490lb/ft3,7.8g/cm3490lb/ft3,200,210MJ/m3,130,320kJ/m3,18,18,65.1,72.5,0,0.12,0,0.75,0,2.0,0,0.045,0,0.030,17,19,,,10.5,13,,,,,,,,,,,,,,,,,,,,,,,,,,,,,,,,,,,,,,,,,,,,
AISI 317L (S31703) Stainless Steel,200,44,82,550,250,,,380,,220,56,290,1400,1380,470,14,17,1010,420,,21,4.3,59,160,,14,25,19,19,3.8,12,180,180,0.28,0.28,,,81,81,7.9g/cm3490lb/ft3,7.9g/cm3490lb/ft3,200MJ/m3,200MJ/m3,150kJ/m3,150kJ/m3,31,31,58,68,0,0.030,0,0.75,0,2.0,0,0.045,0,0.030,18,20,3.0,4.0,11,15,,,,,,,,,,,,,,,,,,,,,,,0,0.1,,,,,,,,,,,,,,,,,,,,
EN 1.4646 (X6CrMnNiCuN18-12-4-2) Stainless Steel,200,34,77,750,430,,,500,90,340,,290,1390,1340,480,,17,910,410,,13,2.8,41,160,,14,25,27,24,,16,220,220,0.28,0.28,,,,,7.7g/cm3480lb/ft3,7.7g/cm3480lb/ft3,220MJ/m3,220MJ/m3,460kJ/m3,460kJ/m3,23,23,59,67.3,0.020,0.1,0,1.0,10.5,12.5,0,0.050,0,0.015,17,19,0,0.5,3.5,4.5,1.5,3.0,,,,,,,,,,,,,,,,,,,,,0.2,0.3,,,,,,,,,,,,,,,,,,,,
UNS S32615 Stainless Steel,190,28,75,620,250,,,400,,180,46,370,1350,1310,500,,15,990,410,,24,4.4,63,170,,14,25,23,21,,15,170,170,0.28,0.28,,,,,7.6g/cm3480lb/ft3,7.6g/cm3480lb/ft3,140MJ/m3,140MJ/m3,160kJ/m3,160kJ/m3,21,21,46.4,57.9,0,0.070,4.8,6.0,0,2.0,0,0.045,0,0.030,16.5,19.5,0.3,1.5,19,22,1.5,2.5,,,,,,,,,,,,,,,,,,,,,,,,,,,,,,,,,,,,,,,,,,
AISI 317LN (S31753) Stainless Steel,200,45,79,620,270,,,430,,250,,290,1450,1400,470,14,16,1010,420,,21,4.3,59,160,,14,25,22,20,3.9,14,190,190,0.28,0.28,,,84,84,7.9g/cm3490lb/ft3,7.9g/cm3490lb/ft3,220MJ/m3,220MJ/m3,190kJ/m3,190kJ/m3,33,33,57.9,67.9,0,0.030,0,0.75,0,2.0,0,0.045,0,0.030,18,20,3.0,4.0,11,15,,,,,,,,,,,,,,,,,,,,,,,0.1,0.22,,,,,,,,,,,,,,,,,,,,
EN 1.4319 (X5CrNi17-7) Stainless Steel,200,51,77,640,250,,,460,91,240,,280,1430,1390,480,15,16,890,410,,13,2.7,39,130,,14,25,23,21,4.0,14,180,180,0.28,0.28,,,,,7.8g/cm3490lb/ft3,7.8g/cm3490lb/ft3,260MJ/m3,260MJ/m3,160kJ/m3,160kJ/m3,18,18,70.8,78,0,0.070,0,1.0,0,2.0,0,0.045,0,0.030,16,18,,,6.0,8.0,,,,,,,,,,,,,,,,,,,,,,,0,0.1,,,,,,,,,,,,,,,,,,,,
AISI 201LN (S20153) Stainless Steel,200,25,77,740,350,,,530,,340,,280,1410,1370,480,15,17,880,410,,12,2.6,38,140,,14,25,27,24,4.0,16,210,320,0.28,0.28,,,,,7.7g/cm3480lb/ft3,7.7g/cm3480lb/ft3,230,310MJ/m3,310,1520kJ/m3,20,20,67.9,73.5,0,0.030,0,0.75,6.4,7.5,0,0.045,0,0.015,16,17.5,,,4.0,5.0,0,1.0,,,,,,,,,,,,,,,,,,,,,0.1,0.25,,,,,,,,,,,,,,,,,,,,
AISI 201 (S20100) Stainless Steel,200,4.6,77,650,300,,,450,,280,,280,1410,1370,480,15,17,880,410,,12,2.6,38,140,,14,25,23,22,4.0,14,200,440,0.28,0.28,,,,,7.7g/cm3480lb/ft3,7.7g/cm3480lb/ft3,61,340MJ/m3,230,2970kJ/m3,19,19,67.5,75,0,0.15,0,1.0,5.5,7.5,0,0.060,0,0.030,16,18,,,3.5,5.5,,,,,,,,,,,,,,,,,,,,,,,0,0.25,,,,,,,,,,,,,,,,,,,,
AISI 316Ti (S31635) Stainless Steel,200,41,82,580,230,,,400,,200,45,290,1450,1380,470,15,17,940,470,,19,4.0,55,150,-20,14,25,20,20,4.0,13,190,190,0.28,0.28,,,84,84,7.9g/cm3490lb/ft3,7.9g/cm3490lb/ft3,190MJ/m3,190MJ/m3,140kJ/m3,140kJ/m3,26,26,61.3,72,0,0.080,0,0.75,0,2.0,0,0.045,0,0.030,16,18,2.0,3.0,10,14,,,,,,,,,,,,,,,,,0,0.7,,,,,0,0.1,,,,,,,,,,,,,,,,,,,,
EN 1.4361 (X1CrNiSi18-15-4) Stainless Steel,190,43,75,630,250,,,440,90,220,,350,1370,1330,490,14,16,940,410,,19,3.6,52,150,,14,25,23,21,3.7,15,200,200,0.28,0.28,,,,,7.6g/cm3480lb/ft3,7.6g/cm3480lb/ft3,220MJ/m3,220MJ/m3,160kJ/m3,160kJ/m3,19,19,58.7,65.8,0,0.015,3.7,4.5,0,2.0,0,0.025,0,0.010,16.5,18.5,0,0.2,14,16,,,,,,,,,,,,,,,,,,,,,,,0,0.1,,,,,,,,,,,,,,,,,,,,
EN 1.4376 (X8CrMnNi19-6-3) Stainless Steel,200,45,77,750,450,,,530,,420,,290,1410,1370,480,15,16,930,420,,12,2.6,37,140,,14,25,27,24,4.0,17,230,230,0.28,0.28,,,,,7.7g/cm3480lb/ft3,7.7g/cm3480lb/ft3,290MJ/m3,290MJ/m3,520kJ/m3,520kJ/m3,21,21,65.5,76,0,0.1,0,1.0,5.0,8.0,0,0.045,0,0.015,17,20.5,,,2.0,4.5,,,,,,,,,,,,,,,,,,,,,,,0,0.3,,,,,,,,,,,,,,,,,,,,
AISI 316 (S31600) Stainless Steel,200,8.0,78,520,230,,,350,,210,80,290,1400,1380,470,15,16,590,410,,19,3.9,53,150,-50,14,25,18,18,4.1,11,160,360,0.28,0.28,,,80,80,7.9g/cm3490lb/ft3,7.9g/cm3490lb/ft3,85,260MJ/m3,130,1820kJ/m3,26,26,62,72,0,0.080,0,0.75,0,2.0,0,0.045,0,0.030,16,18,2.0,3.0,10,14,,,,,,,,,,,,,,,,,,,,,,,0,0.1,,,,,,,,,,,,,,,,,,,,
AISI 347 (S34700) Stainless Steel,200,34,77,610,240,,,430,,220,,290,1430,1400,480,16,17,870,480,,19,3.6,52,150,-80,14,25,22,20,4.3,13,160,210,0.28,0.28,,,,,7.8g/cm3490lb/ft3,7.8g/cm3490lb/ft3,190,220MJ/m3,150,310kJ/m3,18,18,64.1,74,0,0.080,0,0.75,0,2.0,0,0.045,0,0.030,17,19,,,9.0,13,,,,,,,,,,,,,,,,,,,,,0,1.0,,,,,,,,,,,,,,,,,,,,,,
AISI 202 (S20200) Stainless Steel,200,14,77,700,310,,,490,,290,,290,1400,1360,480,15,17,910,410,,13,2.8,40,150,,14,25,25,23,4.0,15,210,300,0.28,0.28,,,,,7.7g/cm3480lb/ft3,7.7g/cm3480lb/ft3,120,260MJ/m3,250,840kJ/m3,20,20,63.5,71.5,0,0.15,0,1.0,7.5,10,0,0.060,0,0.030,17,19,,,4.0,6.0,,,,,,,,,,,,,,,,,,,,,,,0,0.25,,,,,,,,,,,,,,,,,,,,
AISI 310H (S31009) Stainless Steel,200,40,79,580,230,,,400,,200,51,300,1410,1360,480,15,16,1100,450,,25,4.3,61,190,,14,25,21,20,3.9,13,190,190,0.27,0.27,,,82,82,7.9g/cm3490lb/ft3,7.9g/cm3490lb/ft3,190MJ/m3,190MJ/m3,130kJ/m3,130kJ/m3,25,25,49.1,57,0.040,0.1,0,0.75,0,2.0,0,0.045,0,0.030,24,26,,,19,22,,,,,,,,,,,,,,,,,,,,,,,,,,,,,,,,,,,,,,,,,,,,
EN 1.4406 (X2CrNiMoN17-11-2) Stainless Steel,200,42,78,680,320,,,470,90,280,,290,1440,1400,470,15,16,950,410,,18,3.7,51,150,,14,25,24,22,4.0,15,220,220,0.28,0.28,,,,,7.9g/cm3490lb/ft3,7.9g/cm3490lb/ft3,240MJ/m3,240MJ/m3,260kJ/m3,260kJ/m3,28,28,63.2,71.4,0,0.030,0,1.0,0,2.0,0,0.045,0,0.015,16.5,18.5,2.0,2.5,10,12.5,,,,,,,,,,,,,,,,,,,,,,,0.12,0.22,,,,,,,,,,,,,,,,,,,,
UNS S30530 Stainless Steel,200,46,77,590,230,,,410,,210,,310,1410,1370,480,15,16,970,420,,18,3.4,48,150,,14,25,21,20,4.1,13,180,180,0.28,0.28,,,79,79,7.8g/cm3490lb/ft3,7.8g/cm3490lb/ft3,210MJ/m3,210MJ/m3,130kJ/m3,130kJ/m3,22,22,58.4,72.5,0,0.080,0.5,2.5,0,2.0,0,0.045,0,0.030,17,20.5,0.75,1.5,8.5,11.5,0.75,3.5,,,,,,,,,,,,,,,,,,,,,,,,,,,,,,,,,,,,,,,,,,
UNS S30601 (Alloy 611) Stainless Steel,190,37,75,660,300,,,450,,250,56,370,1360,1310,500,,15,950,410,,20,3.9,55,150,,14,25,24,22,,16,190,190,0.28,0.28,,,,,7.6g/cm3470lb/ft3,7.6g/cm3470lb/ft3,200MJ/m3,200MJ/m3,230kJ/m3,230kJ/m3,18,18,56.9,60.5,0,0.015,5.0,5.6,0.5,0.8,0,0.030,0,0.013,17,18,0,0.2,17,18,0,0.35,,,,,,,,,,,,,,,,,,,,,0,0.050,,,,,,,,,,,,,,,,,,,,
EN 1.4910 (X3CrNiMoBN17-13-3) Stainless Steel,200,41,78,650,290,,,450,98,250,,290,1440,1400,470,16,16,950,410,,20,3.9,54,150,,14,25,23,21,4.3,14,200,200,0.28,0.28,,,,,7.9g/cm3490lb/ft3,7.9g/cm3490lb/ft3,220MJ/m3,220MJ/m3,210kJ/m3,210kJ/m3,27,27,62,69.9,0,0.040,0,0.75,0,2.0,0,0.035,0,0.015,16,18,2.0,3.0,12,14,,,,,,,,,,,,,,,,,,,,,,,0.1,0.18,,,,,,,0.0015,0.0050,,,,,,,,,,,,
EN 1.4919 (X6CrNiMoB17-12-2) Stainless Steel,200,40,78,590,230,,,400,110,200,,290,1440,1400,470,16,16,950,410,,19,3.8,52,150,,14,25,21,20,4.3,13,180,180,0.28,0.28,,,,,7.9g/cm3490lb/ft3,7.9g/cm3490lb/ft3,190MJ/m3,190MJ/m3,130kJ/m3,130kJ/m3,26,26,62.8,71.5,0.040,0.080,0,1.0,0,2.0,0,0.035,0,0.015,16.5,18.5,2.0,2.5,10,13,,,,,,,,,,,,,,,,,,,,,,,0,0.1,,,,,,,0.0015,0.0050,,,,,,,,,,,,
UNS S20433 Stainless Steel,200,46,76,630,270,,,440,,250,,280,1400,1360,480,15,17,900,410,,13,2.7,39,150,,14,25,23,21,4.0,14,190,190,0.28,0.28,,,82,82,7.7g/cm3480lb/ft3,7.7g/cm3480lb/ft3,230MJ/m3,230MJ/m3,180kJ/m3,180kJ/m3,20,20,64.1,72.4,0,0.080,0,1.0,5.5,7.5,0,0.045,0,0.030,17,18,,,3.5,5.5,1.5,3.5,,,,,,,,,,,,,,,,,,,,,0.1,0.25,,,,,,,,,,,,,,,,,,,,
AISI 303 (S30300) Stainless Steel,200,40,77,600,230,,,430,,230,,290,1450,1400,480,16,17,930,410,,15,3.0,42,140,-80,14,25,21,20,4.4,13,170,210,0.28,0.28,,,,,7.8g/cm3490lb/ft3,7.8g/cm3490lb/ft3,240MJ/m3,240MJ/m3,140,440kJ/m3,18,18,67.3,74.9,0,0.15,0,1.0,0,2.0,0,0.2,0.15,0.35,17,19,,,8.0,10,,,,,,,,,,,,,,,,,,,,,,,,,,,,,,,,,,,,,,,,,,,,
AISI 309S (S30908) Stainless Steel,200,42,78,580,230,,,400,,210,51,290,1420,1370,480,15,16,1080,440,,19,3.6,51,170,,14,25,21,20,4.0,13,190,190,0.27,0.27,,,84,84,7.8g/cm3490lb/ft3,7.8g/cm3490lb/ft3,190MJ/m3,190MJ/m3,140kJ/m3,140kJ/m3,23,23,58.1,66,0,0.080,0,0.75,0,2.0,0,0.045,0,0.030,22,24,,,12,15,,,,,,,,,,,,,,,,,,,,,,,,,,,,,,,,,,,,,,,,,,,,
UNS S31727 Stainless Steel,200,40,78,630,270,,,430,,240,56,290,1440,1390,470,,16,1010,420,,24,4.7,64,180,,14,24,22,20,,14,190,190,0.28,0.28,,,83,83,8.0g/cm3500lb/ft3,8.0g/cm3500lb/ft3,200MJ/m3,200MJ/m3,190kJ/m3,190kJ/m3,35,35,53.7,61.3,0,0.030,0,1.0,0,1.0,0,0.030,0,0.030,17.5,19,3.8,4.5,14.5,16.5,2.8,4.0,,,,,,,,,,,,,,,,,,,,,0.15,0.21,,,,,,,,,,,,,,,,,,,,
EN 1.4371 (X2CrMnNiN17-7-5) Stainless Steel,200,45,77,740,320,,,520,,290,,280,1410,1370,480,15,17,880,410,,12,2.6,38,140,,14,25,27,24,4.0,16,220,230,0.28,0.28,,,,,7.7g/cm3480lb/ft3,7.7g/cm3480lb/ft3,270,310MJ/m3,250,300kJ/m3,20,20,66.7,74.4,0,0.030,0,1.0,6.0,8.0,0,0.045,0,0.015,16,17.5,,,3.5,5.5,0,1.0,,,,,,,,,,,,,,,,,,,,,0.15,0.25,,,,,,,,,,,,,,,,,,,,
AISI 309H (S30909) Stainless Steel,200,40,78,580,230,,,400,,200,51,290,1420,1370,480,15,16,1080,440,,19,3.6,51,170,,14,25,21,20,4.0,13,190,190,0.27,0.27,,,82,82,7.8g/cm3490lb/ft3,7.8g/cm3490lb/ft3,190MJ/m3,190MJ/m3,130kJ/m3,130kJ/m3,23,23,58.1,66,0.040,0.1,0,0.75,0,2.0,0,0.045,0,0.030,22,24,,,12,15,,,,,,,,,,,,,,,,,,,,,,,,,,,,,,,,,,,,,,,,,,,,
UNS S30441 Stainless Steel,200,45,76,580,230,,,400,,210,,300,1420,1370,480,15,16,940,460,,18,3.4,50,150,,14,25,21,20,4.0,13,170,170,0.28,0.28,,,81,81,7.8g/cm3490lb/ft3,7.8g/cm3490lb/ft3,210MJ/m3,210MJ/m3,140kJ/m3,140kJ/m3,20,20,62,71.7,0,0.080,1.0,2.0,0,2.0,0,0.045,0,0.030,17.5,19.5,,,8.0,10.5,1.5,2.5,,,,,,,,,,,,,,,,,,,0.1,0.5,0,0.1,,,0.2,0.8,,,,,,,,,,,,,,,,
EN 1.4436 (X3CrNiMo17-13-3) Stainless Steel,200,42,78,620,240,,,430,90,220,,290,1450,1400,470,15,16,960,410,,19,3.9,54,150,,14,25,22,20,4.0,14,190,190,0.28,0.28,,,,,7.9g/cm3490lb/ft3,7.9g/cm3490lb/ft3,210MJ/m3,210MJ/m3,150kJ/m3,150kJ/m3,27,27,62.3,70.5,0,0.050,0,1.0,0,2.0,0,0.045,0,0.015,16.5,18.5,2.5,3.0,10.5,13,,,,,,,,,,,,,,,,,,,,,,,0,0.1,,,,,,,,,,,,,,,,,,,,
EN 1.4369 (X11CrNiMnN19-8-6) Stainless Steel,200,40,77,850,390,,,580,91,330,,290,1400,1360,480,15,17,940,420,,14,3.0,43,150,,14,25,31,26,4.0,18,260,260,0.28,0.28,,,,,7.7g/cm3480lb/ft3,7.7g/cm3480lb/ft3,280MJ/m3,280MJ/m3,380kJ/m3,380kJ/m3,23,23,63,70.2,0.070,0.15,0.5,1.0,5.0,7.5,0,0.030,0,0.015,17.5,19.5,,,6.5,8.5,,,,,,,,,,,,,,,,,,,,,,,0.2,0.3,,,,,,,,,,,,,,,,,,,,
EN 1.4818 (X6CrNiSiNCe19-10) Stainless Steel,200,40,77,700,330,,,480,,280,,300,1410,1370,490,17,17,1050,420,,16,3.1,44,150,,14,25,25,23,4.5,15,180,180,0.28,0.28,,,,,7.7g/cm3480lb/ft3,7.7g/cm3480lb/ft3,230MJ/m3,230MJ/m3,270kJ/m3,270kJ/m3,22,22,65.6,71.8,0.040,0.080,1.0,2.0,0,1.0,0,0.045,0,0.015,18,20,,,9.0,11,,,,,,,,,,,,,,,,,,,,,,,0.12,0.2,,,,,,,,,,,,,0.030,0.080,,,,,,
EN 1.4306 (X2CrNi19-11) Stainless Steel,200,14,77,580,210,,,400,,190,,290,1420,1380,480,15,16,960,420,,16,3.2,45,150,,14,25,21,20,4.0,13,190,270,0.28,0.28,,,,,7.8g/cm3490lb/ft3,7.8g/cm3490lb/ft3,110,200MJ/m3,110,820kJ/m3,20,20,64.8,72,0,0.030,0,1.0,0,2.0,0,0.045,0,0.015,18,20,,,10,12,,,,,,,,,,,,,,,,,,,,,,,0,0.1,,,,,,,,,,,,,,,,,,,,
EN 1.4580 (X6CrNiMoNb17-12-2) Stainless Steel,200,40,78,620,250,,,430,90,210,,290,1450,1400,470,15,16,950,480,,22,4.3,60,150,,14,25,22,21,4.0,14,200,200,0.28,0.28,,,,,7.9g/cm3490lb/ft3,7.9g/cm3490lb/ft3,200MJ/m3,200MJ/m3,150kJ/m3,150kJ/m3,25,25,61.4,71,0,0.080,0,1.0,0,2.0,0,0.045,0,0.015,16.5,18.5,2.0,2.5,10.5,13.5,,,,,,,,,,,,,,,,,,,,,0,1.0,,,,,,,,,,,,,,,,,,,,,,
EN 1.4550 (X6CrNiNb18-10) Stainless Steel,200,42,77,620,230,,,430,90,210,,290,1430,1390,480,15,16,940,480,,18,3.6,51,140,,14,25,22,21,4.0,14,200,200,0.28,0.28,,,,,7.8g/cm3490lb/ft3,7.8g/cm3490lb/ft3,210MJ/m3,210MJ/m3,140kJ/m3,140kJ/m3,18,18,64.9,74,0,0.080,0,1.0,0,2.0,0,0.045,0,0.015,17,19,,,9.0,12,,,,,,,,,,,,,,,,,,,,,0,1.0,,,,,,,,,,,,,,,,,,,,,,
AISI 310MoLN (S31050) Stainless Steel,200,28,80,610,290,,,400,,210,45,300,1420,1380,470,14,16,1100,450,,28,5.0,70,200,,14,25,21,20,3.7,14,190,190,0.28,0.28,,,84,84,7.9g/cm3500lb/ft3,7.9g/cm3500lb/ft3,140MJ/m3,140MJ/m3,200kJ/m3,200kJ/m3,34,34,45.2,53.8,0,0.020,0,0.5,0,2.0,0,0.030,0,0.010,24,26,1.6,2.6,20.5,23.5,,,,,,,,,,,,,,,,,,,,,,,0.090,0.15,,,,,,,,,,,,,,,,,,,,
EN 1.4835 (X9CrNiSiNCe21-11-2) Stainless Steel,200,43,77,750,350,,,520,,310,,320,1400,1360,490,15,17,1150,430,,17,3.3,47,160,,14,25,27,24,4.0,16,180,180,0.28,0.28,,,,,7.7g/cm3480lb/ft3,7.7g/cm3480lb/ft3,270MJ/m3,270MJ/m3,310kJ/m3,310kJ/m3,24,24,62,68.4,0.050,0.12,1.4,2.5,0,1.0,0,0.045,0,0.015,20,22,,,10,12,,,,,,,,,,,,,,,,,,,,,,,0.12,0.2,,,,,,,,,,,,,0.030,0.080,,,,,,
AISI 205 (S20500) Stainless Steel,200,11,77,800,450,,,560,,410,,280,1380,1340,480,,18,880,410,,11,2.6,37,150,,14,26,29,25,,16,210,440,0.28,0.28,,,,,7.6g/cm3470lb/ft3,7.6g/cm3470lb/ft3,150,430MJ/m3,510,3060kJ/m3,23,23,62.6,68.1,0.12,0.25,0,1.0,14,15.5,0,0.060,0,0.030,16.5,18.5,,,1.0,1.7,,,,,,,,,,,,,,,,,,,,,,,0.32,0.4,,,,,,,,,,,,,,,,,,,,
AISI 304H (S30409) Stainless Steel,200,40,77,580,230,,,400,,200,51,290,1430,1380,480,17,16,960,420,,15,3.0,43,150,,14,25,21,20,4.5,13,180,180,0.28,0.28,,,79,79,7.8g/cm3490lb/ft3,7.8g/cm3490lb/ft3,190MJ/m3,190MJ/m3,130kJ/m3,130kJ/m3,19,19,66.6,74,0.040,0.1,0,0.75,0,2.0,0,0.045,0,0.030,18,20,,,8.0,10.5,,,,,,,,,,,,,,,,,,,,,,,,,,,,,,,,,,,,,,,,,,,,
AISI 303Se (S30323) Stainless Steel,200,45,77,590,230,,,410,,210,57,290,1420,1380,480,16,16,930,410,,16,3.0,42,140,,14,25,21,20,4.3,13,180,180,0.28,0.28,,,,,7.8g/cm3490lb/ft3,7.8g/cm3490lb/ft3,210MJ/m3,210MJ/m3,130kJ/m3,130kJ/m3,18,18,67.2,74.9,0,0.15,0,1.0,0,2.0,0,0.2,0,0.060,17,19,,,8.0,10,,,,,,,,,0.15,0.35,,,,,,,,,,,,,,,,,,,,,,,,,,,,,,,,,,
EN 1.4438 (X2CrNiMo18-15-4) Stainless Steel,200,41,79,620,250,,,420,90,220,,290,1450,1400,470,14,16,1000,420,,22,4.4,60,160,,14,25,22,20,3.7,14,180,180,0.28,0.28,,,,,7.9g/cm3500lb/ft3,7.9g/cm3500lb/ft3,200MJ/m3,200MJ/m3,150kJ/m3,150kJ/m3,31,31,57.3,66.5,0,0.030,0,1.0,0,2.0,0,0.045,0,0.015,17.5,19.5,3.0,4.0,13,16,,,,,,,,,,,,,,,,,,,,,,,0,0.1,,,,,,,,,,,,,,,,,,,,
EN 1.4335 (X1CrNi25-21) Stainless Steel,200,45,79,570,230,,,400,90,210,,300,1410,1370,480,14,16,1100,450,,25,4.4,62,190,,14,25,20,19,3.7,12,170,170,0.27,0.27,,,,,7.9g/cm3490lb/ft3,7.9g/cm3490lb/ft3,210MJ/m3,210MJ/m3,130kJ/m3,130kJ/m3,26,26,49.4,56,0,0.020,0,0.25,0,2.0,0,0.025,0,0.010,24,26,0,0.2,20,22,,,,,,,,,,,,,,,,,,,,,,,0,0.1,,,,,,,,,,,,,,,,,,,,
EN 1.4983 (X6CrNiMoTiB17-13) Stainless Steel,200,40,78,630,230,,,430,,200,,290,1440,1400,470,15,16,940,520,,19,4.1,56,150,,14,25,22,21,4.0,14,190,190,0.28,0.28,,,,,7.9g/cm3490lb/ft3,7.9g/cm3490lb/ft3,200MJ/m3,200MJ/m3,140kJ/m3,140kJ/m3,24,24,61.8,69.6,0.040,0.080,0,0.75,0,2.0,0,0.035,0,0.015,16,18,2.0,2.5,12,14,,,,,,,,,,,,,,,,,0.4,0.8,,,,,,,,,,,,,0.0015,0.0060,,,,,,,,,,,,
UNS S21600 (XM-17) Stainless Steel,200,46,79,710,390,,,500,,360,56,290,1420,1380,480,,17,990,420,,17,3.6,50,160,,14,25,25,23,,15,200,200,0.28,0.28,,,86,86,7.7g/cm3480lb/ft3,7.7g/cm3480lb/ft3,270MJ/m3,270MJ/m3,370kJ/m3,370kJ/m3,34,34,57.6,67.8,0,0.080,0,0.75,7.5,9.0,0,0.045,0,0.030,17.5,22,2.0,3.0,5.0,7.0,,,,,,,,,,,,,,,,,,,,,,,0.25,0.5,,,,,,,,,,,,,,,,,,,,
EN 1.4841 (X15CrNiSi25-21) Stainless Steel,200,32,78,650,260,,,430,,200,,330,1380,1340,490,15,16,1150,440,,25,4.3,62,190,,14,25,23,21,4.0,15,190,190,0.28,0.28,,,,,7.8g/cm3480lb/ft3,7.8g/cm3480lb/ft3,170MJ/m3,170MJ/m3,170kJ/m3,170kJ/m3,26,26,47.1,55.5,0,0.2,1.5,2.5,0,2.0,0,0.045,0,0.015,24,26,,,19,22,,,,,,,,,,,,,,,,,,,,,,,0,0.1,,,,,,,,,,,,,,,,,,,,
"AISI 308L (S30880,ER308) Stainless Steel",200,34,78,580,230,,,380,,180,46,290,1420,1380,480,15,16,1010,430,,16,3.2,45,160,,14,25,21,20,4.1,13,170,170,0.28,0.28,,,,,7.8g/cm3490lb/ft3,7.8g/cm3490lb/ft3,160MJ/m3,160MJ/m3,140kJ/m3,140kJ/m3,21,21,63.8,70.5,0,0.080,0.25,0.6,1.0,2.5,0,0.030,0,0.030,19.5,22,,,9.0,11,,,,,,,,,,,,,,,,,,,,,,,,,,,,,,,,,,,,,,,,,,,,
UNS S31655 Stainless Steel,200,39,78,710,350,,,490,,300,,290,1430,1380,480,15,16,1010,430,,17,3.3,46,160,,14,25,25,23,4.0,16,210,210,0.28,0.28,,,88,88,7.8g/cm3490lb/ft3,7.8g/cm3490lb/ft3,230MJ/m3,230MJ/m3,310kJ/m3,310kJ/m3,27,27,63.2,71.9,0,0.030,0,1.0,0,2.0,0,0.045,0,0.015,19.5,21.5,0.5,1.5,8.0,9.5,0,1.0,,,,,,,,,,,,,,,,,,,,,0.14,0.25,,,,,,,,,,,,,,,,,,,,
EN 1.4578 (X3CrNiCuMo17-11-3-2) Stainless Steel,200,51,77,550,200,,,400,90,200,,290,1430,1390,470,14,16,930,410,,19,3.7,51,160,,14,25,19,19,3.9,12,190,190,0.28,0.28,,,,,7.9g/cm3490lb/ft3,7.9g/cm3490lb/ft3,220MJ/m3,220MJ/m3,100kJ/m3,100kJ/m3,25,25,62.3,68.5,0,0.040,0,1.0,0,2.0,0,0.045,0,0.015,16.5,17.5,2.0,2.5,10,11,3.0,3.5,,,,,,,,,,,,,,,,,,,,,0,0.1,,,,,,,,,,,,,,,,,,,,
EN 1.4374 (X8CrMnNiN18-9-5) Stainless Steel,200,40,77,800,400,,,550,90,340,,290,1400,1360,480,15,17,920,410,,14,2.9,42,150,,14,25,29,25,4.0,17,230,230,0.28,0.28,,,,,7.7g/cm3480lb/ft3,7.7g/cm3480lb/ft3,270MJ/m3,270MJ/m3,400kJ/m3,400kJ/m3,23,23,63.5,67.9,0.050,0.1,0.3,0.6,9.0,10,0,0.035,0,0.030,17.5,18.5,0,0.5,5.0,6.0,0,0.4,,,,,,,,,,,,,,,,,,,,,0.25,0.32,,,,,,,,,,,,,,,,,,,,
AISI 309Cb (S30940) Stainless Steel,200,39,78,580,230,,,390,,200,46,300,1420,1380,480,15,16,1090,510,,23,4.1,59,170,,14,25,20,20,4.0,13,190,190,0.28,0.28,,,84,84,7.8g/cm3490lb/ft3,7.8g/cm3490lb/ft3,180MJ/m3,180MJ/m3,140kJ/m3,140kJ/m3,23,23,56,66,0,0.080,0,0.75,0,2.0,0,0.045,0,0.030,22,24,,,12,16,,,,,,,,,,,,,,,,,,,,,0,1.1,,,,,,,,,,,,,,,,,,,,,,
AISI 301L (S30103) Stainless Steel,200,22,77,620,250,,,440,,240,,280,1430,1390,480,15,16,890,410,,13,2.7,39,130,,14,25,22,21,4.1,14,210,320,0.28,0.28,,,,,7.8g/cm3490lb/ft3,7.8g/cm3490lb/ft3,210,300MJ/m3,160,1580kJ/m3,19,19,70.7,78,0,0.030,0,1.0,0,2.0,0,0.045,0,0.030,16,18,,,6.0,8.0,,,,,,,,,,,,,,,,,,,,,,,0,0.2,,,,,,,,,,,,,,,,,,,,
UNS S28200 Stainless Steel,200,45,77,870,460,,,610,,430,57,290,1380,1330,480,,18,900,410,,12,2.8,41,160,,15,26,32,27,,17,260,260,0.28,0.28,,,,,7.6g/cm3470lb/ft3,7.6g/cm3470lb/ft3,330MJ/m3,330MJ/m3,540kJ/m3,540kJ/m3,29,29,57.7,64.1,0,0.15,0,1.0,17,19,0,0.045,0,0.030,17,19,0.75,1.3,,,0.75,1.3,,,,,,,,,,,,,,,,,,,,,0.4,0.6,,,,,,,,,,,,,,,,,,,,
EN 1.4615 (X3CrMnNiCu15-8-5-3) Stainless Steel,190,50,76,500,200,,,360,91,190,,280,1400,1360,480,15,17,840,400,,13,2.8,40,140,,14,25,18,18,4.1,11,150,150,0.28,0.28,,,,,7.8g/cm3490lb/ft3,7.8g/cm3490lb/ft3,200MJ/m3,200MJ/m3,99kJ/m3,99kJ/m3,17,17,63.1,72.5,0,0.030,0,1.0,7.0,9.0,0,0.040,0,0.010,14,16,0,0.8,4.5,6.0,2.0,4.0,,,,,,,,,,,,,,,,,,,,,0.020,0.060,,,,,,,,,,,,,,,,,,,,
AISI 304LN (S30453) Stainless Steel,200,7.8,77,580,230,,,400,,200,,290,1420,1380,480,15,16,960,420,,16,3.1,44,150,,14,25,21,20,4.0,13,190,350,0.28,0.28,,,,,7.8g/cm3490lb/ft3,7.8g/cm3490lb/ft3,83,270MJ/m3,140,1900kJ/m3,21,21,65,73.9,0,0.030,0,0.75,0,2.0,0,0.045,0,0.030,18,20,,,8.0,12,,,,,,,,,,,,,,,,,,,,,,,0.1,0.16,,,,,,,,,,,,,,,,,,,,
EN 1.4311 (X2CrNiN18-10) Stainless Steel,200,43,77,650,310,,,450,93,270,,290,1420,1380,480,15,16,950,420,,16,3.1,43,140,,14,25,23,21,4.0,15,200,200,0.28,0.28,,,,,7.8g/cm3490lb/ft3,7.8g/cm3490lb/ft3,230MJ/m3,230MJ/m3,240kJ/m3,240kJ/m3,21,21,65.7,73.9,0,0.030,0,1.0,0,2.0,0,0.045,0,0.015,17.5,19.5,,,8.5,11.5,,,,,,,,,,,,,,,,,,,,,,,0.12,0.22,,,,,,,,,,,,,,,,,,,,
AISI 316L (S31603) Stainless Steel,200,9.0,78,530,190,,,370,,170,,290,1400,1380,470,15,16,870,410,,19,3.9,53,150,-50,14,25,19,18,4.1,12,170,350,0.28,0.28,,,80,80,7.9g/cm3490lb/ft3,7.9g/cm3490lb/ft3,77,230MJ/m3,93,1880kJ/m3,26,26,62,72,0,0.030,0,0.75,0,2.0,0,0.045,0,0.030,16,18,2.0,3.0,10,14,,,,,,,,,,,,,,,,,,,,,,,0,0.1,,,,,,,,,,,,,,,,,,,,
UNS S30600 (310L NAG) Stainless Steel,190,45,76,610,270,,,430,,250,56,350,1380,1330,490,14,16,950,410,,19,3.6,51,150,,14,25,22,21,3.7,14,180,180,0.28,0.28,,,,,7.6g/cm3480lb/ft3,7.6g/cm3480lb/ft3,220MJ/m3,220MJ/m3,190kJ/m3,190kJ/m3,18,18,58.9,65.3,0,0.018,3.7,4.3,0,2.0,0,0.020,0,0.020,17,18.5,0,0.2,14,15.5,0,0.5,,,,,,,,,,,,,,,,,,,,,,,,,,,,,,,,,,,,,,,,,,
UNS S82012 Stainless Steel,200,40,78,800,560,,,550,,480,,280,1430,1380,480,15,13,950,420,,11,2.4,35,140,,14,25,29,25,3.9,23,,,0.28,0.28,27,27,,,7.7g/cm3480lb/ft3,7.7g/cm3480lb/ft3,290MJ/m3,290MJ/m3,790kJ/m3,790kJ/m3,24,24,71.3,77.9,0,0.050,0,0.8,2.0,4.0,0,0.040,0,0.0050,19,20.5,0.1,0.6,0.8,1.5,0,1.0,,,,,,,,,,,,,,,,,,,,,0.16,0.26,,,,,,,,,,,,,,,,,,,,
UNS S32101 Stainless Steel,200,34,78,740,500,,,490,,400,,290,1420,1370,480,15,13,1000,430,,12,2.6,38,150,,14,25,27,24,4.0,20,260,260,0.28,0.28,27,27,,,7.7g/cm3480lb/ft3,7.7g/cm3480lb/ft3,230MJ/m3,230MJ/m3,640kJ/m3,640kJ/m3,27,27,67.3,73.3,0,0.040,0,1.0,4.0,6.0,0,0.040,0,0.030,21,22,0.1,0.8,1.4,1.7,0.1,0.8,,,,,,,,,,,,,,,,,,,,,0.2,0.25,,,,,,,,,,,,,,,,,,,,
UNS S32506 Stainless Steel,200,21,81,710,500,,,440,,330,,300,1450,1400,480,16,13,1100,450,,20,3.9,54,180,,15,25,25,23,4.3,19,270,270,0.27,0.27,28,28,,,7.8g/cm3490lb/ft3,7.8g/cm3490lb/ft3,130MJ/m3,130MJ/m3,620kJ/m3,620kJ/m3,38,38,60.8,67.4,0,0.030,0,0.9,0,1.0,0,0.040,0,0.015,24,26,3.0,3.5,5.5,7.2,,,,,,,,,,,,,,,,,,,,,,,0.080,0.2,,,0.050,0.3,,,,,,,,,,,,,,,,
UNS S82122 Stainless Steel,200,34,78,680,450,,,460,,360,,290,1420,1380,480,15,13,990,430,,12,2.6,37,150,,14,25,25,22,4.0,19,260,260,0.28,0.28,28,28,,,7.7g/cm3480lb/ft3,7.7g/cm3480lb/ft3,210MJ/m3,210MJ/m3,510kJ/m3,510kJ/m3,25,25,68.9,75.4,0,0.030,0,0.75,2.0,4.0,0,0.040,0,0.020,20.5,21.5,0,0.6,1.5,2.5,0.5,1.5,,,,,,,,,,,,,,,,,,,,,0.15,0.2,,,,,,,,,,,,,,,,,,,,
UNS S32202 Stainless Steel,200,34,79,730,510,,,490,,400,,290,1430,1380,480,15,13,1030,440,,12,2.6,37,150,,14,25,27,24,4.0,20,250,250,0.27,0.27,27,27,,,7.7g/cm3480lb/ft3,7.7g/cm3480lb/ft3,220MJ/m3,220MJ/m3,650kJ/m3,650kJ/m3,27,27,69.4,77.3,0,0.030,0,1.0,0,2.0,0,0.040,0,0.010,21.5,24,0,0.45,1.0,2.8,,,,,,,,,,,,,,,,,,,,,,,0.18,0.26,,,,,,,,,,,,,,,,,,,,
UNS S82011 Stainless Steel,200,34,78,730,510,,,490,,410,,290,1420,1380,480,15,13,1010,430,,12,2.6,37,150,,14,25,27,24,4.0,20,250,250,0.27,0.27,27,27,,,7.7g/cm3480lb/ft3,7.7g/cm3480lb/ft3,220MJ/m3,220MJ/m3,660kJ/m3,660kJ/m3,27,27,68.6,76.3,0,0.030,0,1.0,2.0,3.0,0,0.040,0,0.020,20.5,23.5,0.1,1.0,1.0,2.0,0,0.5,,,,,,,,,,,,,,,,,,,,,0.15,0.27,,,,,,,,,,,,,,,,,,,,
EN 1.4162 (X2CrMnNiN21-5-1) Stainless Steel,200,32,78,780,520,,,520,77,410,,290,1420,1370,480,15,13,1000,430,,12,2.6,38,150,,14,25,28,25,4.0,21,250,250,0.28,0.28,,,,,7.7g/cm3480lb/ft3,7.7g/cm3480lb/ft3,220MJ/m3,220MJ/m3,690kJ/m3,690kJ/m3,27,27,67.2,73.3,0,0.040,0,1.0,4.0,6.0,0,0.040,0,0.015,21,22,0.1,0.8,1.4,1.9,0.1,0.8,,,,,,,,,,,,,,,,,,,,,0.2,0.25,,,,,,,,,,,,,,,,,,,,
EN 1.4821 (X15CrNiSi25-4) Stainless Steel,200,18,79,730,450,,,450,,280,,310,1410,1370,490,17,12,1100,450,,15,2.9,41,160,,15,26,26,23,4.6,21,200,200,0.27,0.27,,,,,7.6g/cm3480lb/ft3,7.6g/cm3480lb/ft3,110MJ/m3,110MJ/m3,500kJ/m3,500kJ/m3,26,26,64.2,71.1,0.1,0.2,0.8,1.5,0,2.0,0,0.040,0,0.015,24.5,26.5,,,3.5,5.5,,,,,,,,,,,,,,,,,,,,,,,0,0.1,,,,,,,,,,,,,,,,,,,,
EN 1.4901 (X10CrWMoVNb9-2) Stainless Steel,190,19,76,740,490,,,460,38,310,,260,1490,1450,470,26,12,650,380,,11,2.8,40,89,,14,24,26,23,6.9,23,,,0.28,0.28,,,,,7.9g/cm3500lb/ft3,7.9g/cm3500lb/ft3,120MJ/m3,120MJ/m3,620kJ/m3,620kJ/m3,14,14,85.8,89.1,0.070,0.13,0,0.5,0.3,0.6,0,0.020,0,0.010,8.5,9.5,0.3,0.6,0,0.4,,,0.15,0.25,0,0.020,,,,,,,,,,,0,0.010,0,0.010,0.040,0.090,0.030,0.070,,,1.5,2.0,,,0.0010,0.0060,,,,,,,,,,,,
UNS S32550 (Alloy 255) Stainless Steel,200,21,80,860,620,,,540,,400,57,300,1440,1390,480,16,13,1100,450,,20,3.8,53,180,,14,25,31,26,4.4,23,260,260,0.27,0.27,28,28,,,7.8g/cm3490lb/ft3,7.8g/cm3490lb/ft3,160MJ/m3,160MJ/m3,940kJ/m3,940kJ/m3,40,40,57.2,67,0,0.040,0,1.0,0,1.5,0,0.040,0,0.030,24,27,2.9,3.9,4.5,6.5,1.5,2.5,,,,,,,,,,,,,,,,,,,,,0.1,0.25,,,,,,,,,,,,,,,,,,,,
EN 1.4062 (X2CrNiN22-2) Stainless Steel,200,23,79,770,530,,,510,,410,,290,1430,1380,480,15,13,1030,440,,12,2.6,37,150,,14,25,28,24,4.0,21,,,0.27,0.27,,,,,7.7g/cm3480lb/ft3,7.7g/cm3480lb/ft3,170,230MJ/m3,690,910kJ/m3,27,27,69.3,77.3,0,0.030,0,1.0,0,2.0,0,0.040,0,0.010,21.5,24,0,0.45,1.0,2.9,,,,,,,,,,,,,,,,,,,,,,,0.16,0.28,,,,,,,,,,,,,,,,,,,,
UNS S82121 Stainless Steel,200,28,78,730,510,,,470,,370,,290,1430,1380,480,15,13,1020,430,,14,2.8,40,150,,14,25,26,23,4.0,20,250,250,0.27,0.27,26,26,,,7.7g/cm3480lb/ft3,7.7g/cm3480lb/ft3,180MJ/m3,180MJ/m3,660kJ/m3,660kJ/m3,28,28,66.7,75.4,0,0.035,0,1.0,1.0,2.5,0,0.040,0,0.010,21,23,0.3,1.3,2.0,4.0,0.2,1.2,,,,,,,,,,,,,,,,,,,,,0.15,0.25,,,,,,,,,,,,,,,,,,,,
UNS S39277 Stainless Steel,200,28,80,930,660,,,600,,480,57,300,1460,1410,470,16,13,1100,450,,23,4.2,59,180,,14,25,33,27,4.2,26,250,250,0.27,0.27,,,,,7.9g/cm3490lb/ft3,7.9g/cm3490lb/ft3,240MJ/m3,240MJ/m3,1070kJ/m3,1070kJ/m3,43,43,56.8,64.3,0,0.025,0,0.8,0,0.8,0,0.025,0,0.0020,24,26,3.0,4.0,6.5,8.0,1.2,2.0,,,,,,,,,,,,,,,,,,,,,0.23,0.33,,,0.8,1.2,,,,,,,,,,,,,,,,
EN 1.4655 (X2CrNiCuN23-4) Stainless Steel,200,23,78,720,450,,,460,,320,,290,1420,1370,480,15,13,1050,440,,15,2.9,41,160,,14,25,26,23,4.0,20,,,0.27,0.27,,,,,7.7g/cm3480lb/ft3,7.7g/cm3480lb/ft3,150,160MJ/m3,510,580kJ/m3,26,26,63.6,73.4,0,0.030,0,1.0,0,2.0,0,0.035,0,0.015,22,24,0.1,0.6,3.5,5.5,1.0,3.0,,,,,,,,,,,,,,,,,,,,,0.050,0.2,,,,,,,,,,,,,,,,,,,,
EN 1.4507 (X2CrNiMoCuN25-6-3) Stainless Steel,200,25,80,840,590,,,530,90,410,,300,1440,1390,470,15,13,1100,450,,21,4.0,55,180,,14,25,30,25,4.0,23,230,230,0.27,0.27,,,,,7.8g/cm3490lb/ft3,7.8g/cm3490lb/ft3,190MJ/m3,190MJ/m3,850kJ/m3,850kJ/m3,41,41,56.4,65.8,0,0.030,0,0.7,0,2.0,0,0.035,0,0.015,24,26,3.0,4.0,6.0,8.0,1.0,2.5,,,,,,,,,,,,,,,,,,,,,0.2,0.3,,,,,,,,,,,,,,,,,,,,
UNS S32760 (F55) Stainless Steel,200,28,80,850,620,,,550,,450,51,300,1460,1410,470,15,13,1100,450,,22,4.1,57,180,,14,25,30,25,4.0,23,250,250,0.27,0.27,24,24,,,7.9g/cm3490lb/ft3,7.9g/cm3490lb/ft3,220MJ/m3,220MJ/m3,930kJ/m3,930kJ/m3,42,42,57.6,65.8,0,0.030,0,1.0,0,1.0,0,0.030,0,0.010,24,26,3.0,4.0,6.0,8.0,0.5,1.0,,,,,,,,,,,,,,,,,,,,,0.2,0.3,,,0.5,1.0,,,,,,,,,,,,,,,,
UNS S32808 Stainless Steel,210,17,81,780,570,,,480,,350,,300,1470,1420,480,14,13,1100,460,,24,4.0,57,180,,14,25,27,24,3.8,21,270,270,0.27,0.27,28,28,,,7.9g/cm3500lb/ft3,7.9g/cm3500lb/ft3,120MJ/m3,120MJ/m3,790kJ/m3,790kJ/m3,40,40,58.1,62.8,0,0.030,0,0.5,0,1.1,0,0.030,0,0.010,27,27.9,0.8,1.2,7.0,8.2,,,,,,,,,,,,,,,,,,,,,,,0.3,0.4,,,2.1,2.5,,,,,,,,,,,,,,,,
UNS S31260 Stainless Steel,200,23,80,790,540,,,500,,370,,300,1450,1400,480,16,13,1100,450,,20,3.9,53,180,,15,25,28,24,4.3,22,260,260,0.27,0.27,,,,,7.8g/cm3490lb/ft3,7.8g/cm3490lb/ft3,160MJ/m3,160MJ/m3,720kJ/m3,720kJ/m3,39,39,59.6,67.6,0,0.030,0,0.75,0,1.0,0,0.030,0,0.030,24,26,2.5,3.5,5.5,7.5,0.2,0.8,,,,,,,,,,,,,,,,,,,,,0.1,0.3,,,0.1,0.5,,,,,,,,,,,,,,,,
UNS S32750 (Alloy 2507) Stainless Steel,210,17,81,860,590,,,530,,360,,300,1450,1400,480,15,12,1100,450,,21,4.1,56,180,,15,25,31,26,4.0,25,270,270,0.27,0.27,28,28,,,7.8g/cm3490lb/ft3,7.8g/cm3490lb/ft3,130MJ/m3,130MJ/m3,860kJ/m3,860kJ/m3,43,43,58.1,66.8,0,0.030,0,0.8,0,1.2,0,0.035,0,0.020,24,26,3.0,5.0,6.0,8.0,0,0.5,,,,,,,,,,,,,,,,,,,,,0.24,0.32,,,,,,,,,,,,,,,,,,,,
EN 1.4362 (X2CrNiN23-4) Stainless Steel,200,25,79,730,460,,,470,90,320,,290,1420,1380,480,15,13,1060,440,,14,2.9,41,160,,14,25,26,23,4.0,20,230,230,0.27,0.27,,,,,7.7g/cm3480lb/ft3,7.7g/cm3480lb/ft3,160MJ/m3,160MJ/m3,530kJ/m3,530kJ/m3,26,26,65.5,74.3,0,0.030,0,1.0,0,2.0,0,0.035,0,0.015,22,24.5,0.1,0.6,3.5,5.5,0.1,0.6,,,,,,,,,,,,,,,,,,,,,0.050,0.2,,,,,,,,,,,,,,,,,,,,
EN 1.4410 (X2CrNiMoN25-7-4) Stainless Steel,210,24,81,850,600,,,540,90,410,,300,1450,1400,480,15,13,1100,450,,20,4.0,56,180,,15,25,30,26,4.0,23,260,260,0.27,0.27,,,,,7.8g/cm3490lb/ft3,7.8g/cm3490lb/ft3,180MJ/m3,180MJ/m3,880kJ/m3,880kJ/m3,42,42,58.1,66.8,0,0.030,0,1.0,0,2.0,0,0.035,0,0.015,24,26,3.0,4.5,6.0,8.0,,,,,,,,,,,,,,,,,,,,,,,0.24,0.35,,,,,,,,,,,,,,,,,,,,
EN 1.4877 (X6NiCrNbCe32-27) Stainless Steel,200,36,79,630,200,,,420,,170,,310,1400,1360,470,12,15,1150,560,,37,6.2,89,220,,14,24,22,20,3.2,15,190,190,0.28,0.28,,,,,8.0g/cm3500lb/ft3,8.0g/cm3500lb/ft3,180MJ/m3,180MJ/m3,100kJ/m3,100kJ/m3,28,28,36.4,42.3,0.040,0.080,0,0.3,0,1.0,0,0.020,0,0.010,26,28,,,31,33,,,,,0,0.025,,,,,,,,,,,,,,,0.6,1.0,0,0.1,,,,,,,,,,,,,0.050,0.1,,,,,,
EN 1.4669 (X2CrCuNiN23-2-2) Stainless Steel,200,28,78,780,450,,,500,110,330,,290,1420,1370,480,15,13,1030,440,,13,2.6,38,160,,14,25,28,24,4.0,21,260,260,0.27,0.27,,,,,7.7g/cm3480lb/ft3,7.7g/cm3480lb/ft3,190MJ/m3,190MJ/m3,510kJ/m3,510kJ/m3,26,26,65.2,74.8,0,0.045,0,1.0,1.0,3.0,0,0.040,0,0.030,21.5,24,0,0.5,1.0,3.0,1.6,3.0,,,,,,,,,,,,,,,,,,,,,0.12,0.2,,,,,,,,,,,,,,,,,,,,
UNS S32304 (Alloy 2304) Stainless Steel,200,28,79,670,460,,,440,,330,,290,1420,1380,480,15,13,1050,440,,14,2.8,40,160,,14,25,24,22,4.0,18,250,250,0.27,0.27,28,28,,,7.7g/cm3480lb/ft3,7.7g/cm3480lb/ft3,170MJ/m3,170MJ/m3,520kJ/m3,520kJ/m3,26,26,65,75.4,0,0.030,0,1.0,0,2.5,0,0.040,0,0.030,21.5,24.5,0.050,0.6,3.0,5.5,0.050,0.6,,,,,,,,,,,,,,,,,,,,,0.050,0.2,,,,,,,,,,,,,,,,,,,,
UNS S32950 Stainless Steel,200,17,80,780,550,,,480,,330,,300,1430,1390,480,16,13,1100,460,,17,3.4,47,180,,15,25,28,24,4.3,21,260,260,0.27,0.27,28,28,,,7.7g/cm3480lb/ft3,7.7g/cm3480lb/ft3,120MJ/m3,120MJ/m3,730kJ/m3,730kJ/m3,37,37,60.3,69.4,0,0.030,0,0.6,0,2.0,0,0.035,0,0.010,26,29,1.0,2.5,3.5,5.2,,,,,,,,,,,,,,,,,,,,,,,0.15,0.35,,,,,,,,,,,,,,,,,,,,
EN 1.4482 (X2CrMnNiMoN21-5-3) Stainless Steel,200,34,78,770,530,,,510,,420,,290,1420,1370,480,15,13,980,430,,12,2.7,38,150,,14,25,28,24,4.0,21,,,0.28,0.28,,,,,7.7g/cm3480lb/ft3,7.7g/cm3480lb/ft3,230,250MJ/m3,690,820kJ/m3,24,24,66.1,74.9,0,0.030,0,1.0,4.0,6.0,0,0.035,0,0.030,19.5,21.5,0.1,0.6,1.5,3.5,0,1.0,,,,,,,,,,,,,,,,,,,,,0.050,0.2,,,,,,,,,,,,,,,,,,,,
EN 1.4462 (X2CrNiMoN22-5-3) Stainless Steel,200,26,80,780,520,,,500,90,370,,300,1450,1400,480,15,13,1060,430,,17,3.6,49,160,,14,25,28,24,4.0,21,240,240,0.27,0.27,,,,,7.8g/cm3490lb/ft3,7.8g/cm3490lb/ft3,180MJ/m3,180MJ/m3,670kJ/m3,670kJ/m3,34,34,63.7,71.9,0,0.030,0,1.0,0,2.0,0,0.035,0,0.015,21,23,2.5,3.5,4.5,6.5,,,,,,,,,,,,,,,,,,,,,,,0.1,0.22,,,,,,,,,,,,,,,,,,,,
UNS S82441 Stainless Steel,200,28,79,760,550,,,490,,400,,290,1430,1380,480,15,13,1090,440,,16,3.2,45,170,,15,25,27,24,3.9,21,250,250,0.27,0.27,27,27,,,7.7g/cm3480lb/ft3,7.7g/cm3480lb/ft3,190MJ/m3,190MJ/m3,740kJ/m3,740kJ/m3,33,33,62.6,70.2,0,0.030,0,0.7,2.5,4.0,0,0.035,0,0.0050,23,25,1.0,2.0,3.0,4.5,0.1,0.8,,,,,,,,,,,,,,,,,,,,,0.2,0.3,,,,,,,,,,,,,,,,,,,,
AISI 329 (S32900) Stainless Steel,200,17,80,710,540,,,440,,330,,300,1440,1390,480,16,13,1100,450,,16,3.1,44,170,,15,25,25,23,4.3,19,240,240,0.27,0.27,24,24,,,7.7g/cm3480lb/ft3,7.7g/cm3480lb/ft3,110MJ/m3,110MJ/m3,730kJ/m3,730kJ/m3,30,30,63.1,74,0,0.080,0,0.75,0,1.0,0,0.040,0,0.030,23,28,1.0,2.0,2.0,5.0,,,,,,,,,,,,,,,,,,,,,,,,,,,,,,,,,,,,,,,,,,,,
UNS S32001 Stainless Steel,200,28,78,690,510,,,450,,370,,290,1420,1370,480,15,13,970,430,,12,2.6,37,150,,14,25,25,23,4.0,19,,,0.28,0.28,22,22,,,7.7g/cm3480lb/ft3,7.7g/cm3480lb/ft3,180MJ/m3,180MJ/m3,660kJ/m3,660kJ/m3,23,23,66.6,75.5,0,0.030,0,1.0,4.0,6.0,0,0.040,0,0.030,19.5,21.5,0,0.6,1.0,3.0,0,1.0,,,,,,,,,,,,,,,,,,,,,0.050,0.17,,,,,,,,,,,,,,,,,,,,
UNS S31100 (XM-26) Stainless Steel,200,4.5,79,1000,710,,,580,,330,,300,1420,1380,480,16,13,1100,470,,16,3.1,44,170,,14,25,36,29,4.2,28,270,270,0.27,0.27,28,28,,,7.7g/cm3480lb/ft3,7.7g/cm3480lb/ft3,40MJ/m3,40MJ/m3,1240kJ/m3,1240kJ/m3,26,26,63.6,69,0,0.060,0,1.0,0,1.0,0,0.045,0,0.030,25,27,,,6.0,7.0,,,,,,,,,,,,,,,,,0,0.25,,,,,,,,,,,,,,,,,,,,,,,,,,
EN 1.4477 (X2CrNiMoN29-7-2) Stainless Steel,210,22,81,880,620,,,550,110,420,,300,1430,1380,480,13,13,1100,460,,20,3.7,52,190,,15,25,31,26,3.5,23,270,270,0.27,0.27,,,,,7.7g/cm3480lb/ft3,7.7g/cm3480lb/ft3,180,190MJ/m3,940,1290kJ/m3,41,41,56.6,63.6,0,0.030,0,0.5,0.8,1.5,0,0.030,0,0.015,28,30,1.5,2.6,5.8,7.5,0,0.8,,,,,,,,,,,,,,,,,,,,,0.3,0.4,,,,,,,,,,,,,,,,,,,,
UNS S32205 Stainless Steel,200,28,80,740,510,,,480,,370,51,300,1450,1400,480,15,13,1070,440,,18,3.7,50,160,,14,25,26,23,4.0,20,260,260,0.27,0.27,27,27,,,7.8g/cm3490lb/ft3,7.8g/cm3490lb/ft3,190MJ/m3,190MJ/m3,630kJ/m3,630kJ/m3,36,36,63.7,70.4,0,0.030,0,1.0,0,2.0,0,0.030,0,0.020,22,23,3.0,3.5,4.5,6.5,,,,,,,,,,,,,,,,,,,,,,,0.14,0.2,,,,,,,,,,,,,,,,,,,,
