Repository: noobggs19092006-source/eco-material-predictor

# 🌿 Eco-Material Property Predictor

A machine-learning pipeline that predicts **10 material properties** of eco-friendly engineering plastics and alloys — no physical testing required.

**Predicted properties (Held-out Test R²):**
| Property | Unit | Polymer R² | Alloy R² |
|---|---|---|---|
| Glass Transition Temperature (Tg) | °C | **0.98** | **0.96** |
| Tensile Strength | MPa | **0.93** | **0.96** |
| Young's Modulus | GPa | **0.90** | **0.99** |
| Density | g/cm³ | **0.85** | **0.99** |
| Thermal Conductivity | W/m·K | **0.93** | **0.97** |
| Electrical Conductivity | log₁₀ S/m | **0.92** | **0.96** |
| Elongation at Break | % | **0.94** | **0.96** |

File: data/archive/iron_alloys.csv (part 12 of 12)
kwell C Hardness min,Rockwell C Hardness max,Rockwell B Hardness min,Rockwell B Hardness max,Density min,Density max,Resilience: Ultimate (Unit Rupture Work) min,Resilience: Ultimate (Unit Rupture Work) max,Resilience: Unit (Modulus of Resilience) min,Resilience: Unit (Modulus of Resilience) max,PREN (Pitting Resistance) min,PREN (Pitting Resistance) max,Iron (Fe)Fe min,Iron (Fe)Fe max,Carbon (C)C min,Carbon (C)C max,Silicon (Si)Si min,Silicon (Si)Si max,Manganese (Mn)Mn min,Manganese (Mn)Mn max,Phosphorus (P)P min,Phosphorus (P)P max,Sulfur (S)S min,Sulfur (S)S max,Chromium (Cr)Cr min,Chromium (Cr)Cr max,Molybdenum (Mo)Mo min,Molybdenum (Mo)Mo max,Nickel (Ni)Ni min,Nickel (Ni)Ni max,Copper (Cu)Cu min,Copper (Cu)Cu max,Vanadium (V)V min,Vanadium (V)V max,Aluminum (Al)Al min,Aluminum (Al)Al max,Magnesium (Mg)Mg min,Magnesium (Mg)Mg max,Selenium (Se)Se min,Selenium (Se)Se max,Tin (Sn)Sn min,Tin (Sn)Sn max,Arsenic (As)As min,Arsenic (As)As max,Residualsres. min,Residualsres. max,Titanium (Ti)Ti min,Titanium (Ti)Ti max,Zirconium (Zr)Zr min,Zirconium (Zr)Zr max,Niobium (Nb)Nb min,Niobium (Nb)Nb max,Nitrogen (N)N min,Nitrogen (N)N max,Cobalt (Co)Co min,Cobalt (Co)Co max,Tungsten (W)W min,Tungsten (W)W max,Calcium (Ca)Ca min,Calcium (Ca)Ca max,Boron (B)B min,Boron (B)B max,Oxygen (O)O min,Oxygen (O)O max,Tantalum (Ta)Ta min,Tantalum (Ta)Ta max,Cerium (Ce)Ce min,Cerium (Ce)Ce max,Lanthanum (La)La min,Lanthanum (La)La max,Zinc (Zn)Zn min,Zinc (Zn)Zn max,Lead (Pb)Pb min,Lead (Pb)Pb max
UNS S39274 Stainless Steel,210,17,81,900,620,,,560,,380,34,300,1480,1430,470,16,13,1100,450,,24,4.3,60,180,,14,25,32,26,4.2,25,270,270,0.27,0.27,28,28,,,8.0g/cm3500lb/ft3,8.0g/cm3500lb/ft3,140MJ/m3,140MJ/m3,940kJ/m3,940kJ/m3,43,43,57,65.6,0,0.030,0,0.8,0,1.0,0,0.030,0,0.020,24,26,2.5,3.5,6.0,8.0,0.2,0.8,,,,,,,,,,,,,,,,,,,,,0.24,0.32,,,1.5,2.5,,,,,,,,,,,,,,,,
EN 1.4424 (X2CrNiMoSi18-5-3) Stainless Steel,200,28,78,800,480,,,520,90,350,,310,1430,1390,480,13,12,960,420,,15,3.4,46,140,,14,25,29,25,3.5,23,230,230,0.28,0.28,,,,,7.7g/cm3480lb/ft3,7.7g/cm3480lb/ft3,190,200MJ/m3,580,640kJ/m3,29,29,68.6,72.4,0,0.030,1.4,2.0,1.2,2.0,0,0.035,0,0.015,18,19,2.5,3.0,4.5,5.2,,,,,,,,,,,,,,,,,,,,,,,0.050,0.1,,,,,,,,,,,,,,,,,,,,
EN 1.4662 (X2CrNiMnMoCuN24-4-3-2) Stainless Steel,200,28,79,810,580,,,520,,430,,290,1430,1380,480,15,13,1090,440,,16,3.2,45,170,,15,25,29,25,3.9,22,,,0.27,0.27,,,,,7.7g/cm3480lb/ft3,7.7g/cm3480lb/ft3,210MJ/m3,210MJ/m3,840,940kJ/m3,33,33,62.6,70.2,0,0.030,0,0.7,2.5,4.0,0,0.035,0,0.0050,23,25,1.0,2.0,3.0,4.5,0.1,0.8,,,,,,,,,,,,,,,,,,,,,0.2,0.3,,,,,,,,,,,,,,,,,,,,
UNS S82013 Stainless Steel,200,34,78,710,500,,,470,,400,,290,1420,1380,480,15,13,970,430,,11,2.4,34,140,,14,25,26,23,4.0,20,260,260,0.28,0.28,27,27,,,7.7g/cm3480lb/ft3,7.7g/cm3480lb/ft3,220MJ/m3,220MJ/m3,640kJ/m3,640kJ/m3,25,25,70.5,77.1,0,0.060,0,0.9,2.5,3.5,0,0.040,0,0.030,19.5,22,,,0.5,1.5,0.2,1.2,,,,,,,,,,,,,,,,,,,,,0.2,0.3,,,,,,,,,,,,,,,,,,,,
UNS S32906 Stainless Steel,210,28,81,850,620,,,550,,460,,300,1430,1380,480,13,13,1100,460,,20,3.7,52,190,,15,25,30,26,3.6,23,270,270,0.27,0.27,28,28,,,7.7g/cm3480lb/ft3,7.7g/cm3480lb/ft3,220MJ/m3,220MJ/m3,950kJ/m3,950kJ/m3,41,41,56.6,63.6,0,0.030,0,0.5,0.8,1.5,0,0.030,0,0.030,28,30,1.5,2.6,5.8,7.5,0,0.8,,,,,,,,,,,,,,,,,,,,,0.3,0.4,,,,,,,,,,,,,,,,,,,,
EN 1.4887 (X10NiCrSiNb35-22) Stainless Steel,200,45,76,580,300,,,400,,280,,320,1390,1350,480,12,15,1100,600,,39,6.7,96,210,,14,24,20,19,3.2,14,170,170,0.28,0.28,,,,,8.0g/cm3500lb/ft3,8.0g/cm3500lb/ft3,220MJ/m3,220MJ/m3,230kJ/m3,230kJ/m3,22,22,34.2,45,0,0.15,1.0,2.0,0,2.0,0,0.030,0,0.015,20,23,,,33,37,,,,,,,,,,,,,,,,,,,,,1.0,1.5,0,0.1,,,,,,,,,,,,,,,,,,,,
UNS S32003 Stainless Steel,200,28,79,730,510,,,480,,370,,290,1440,1400,480,15,13,1010,430,,14,3.0,42,150,,14,25,26,23,4.0,21,250,250,0.27,0.27,27,27,,,7.8g/cm3480lb/ft3,7.8g/cm3480lb/ft3,180MJ/m3,180MJ/m3,660kJ/m3,660kJ/m3,29,29,68.2,75.9,0,0.030,0,1.0,0,2.0,0,0.030,0,0.020,19.5,22.5,1.5,2.0,3.0,4.0,,,,,,,,,,,,,,,,,,,,,,,0.14,0.2,,,,,,,,,,,,,,,,,,,,
UNS S32520 Stainless Steel,200,28,80,860,630,,,560,,460,46,300,1440,1400,480,15,13,1100,450,,20,4.0,55,180,,14,25,31,26,4.1,24,270,270,0.27,0.27,28,28,,,7.8g/cm3490lb/ft3,7.8g/cm3490lb/ft3,220MJ/m3,220MJ/m3,960kJ/m3,960kJ/m3,41,41,57.3,66.8,0,0.030,0,0.8,0,1.5,0,0.035,0,0.020,24,26,3.0,4.0,5.5,8.0,0.5,2.0,,,,,,,,,,,,,,,,,,,,,0.2,0.35,,,,,,,,,,,,,,,,,,,,
UNS S82031 Stainless Steel,200,39,78,780,570,,,540,,490,,290,1430,1390,480,15,13,980,430,,13,2.8,39,150,,14,25,28,24,3.9,22,,,0.28,0.28,27,27,,,7.7g/cm3480lb/ft3,7.7g/cm3480lb/ft3,280MJ/m3,280MJ/m3,820kJ/m3,820kJ/m3,27,27,68,78.3,0,0.050,0,0.8,0,2.5,0,0.040,0,0.0050,19,22,0.6,1.4,2.0,4.0,0,1.0,,,,,,,,,,,,,,,,,,,,,0.14,0.24,,,,,,,,,,,,,,,,,,,,
EN 1.4501 (X2CrNiMoCuWN25-7-4) Stainless Steel,200,27,80,830,600,,,540,90,430,,300,1460,1410,470,15,13,1100,450,,22,4.1,57,180,,14,25,29,25,4.0,22,250,250,0.27,0.27,,,,,7.9g/cm3490lb/ft3,7.9g/cm3490lb/ft3,210MJ/m3,210MJ/m3,870kJ/m3,870kJ/m3,42,42,57.6,65.8,0,0.030,0,1.0,0,1.0,0,0.035,0,0.015,24,26,3.0,4.0,6.0,8.0,0.5,1.0,,,,,,,,,,,,,,,,,,,,,0.2,0.3,,,0.5,1.0,,,,,,,,,,,,,,,,
AISI 312 (S31200) Stainless Steel,200,28,80,780,510,,,510,,370,56,300,1430,1390,480,16,13,1100,450,,17,3.4,48,170,,15,25,28,24,4.3,21,250,250,0.27,0.27,27,27,,,7.7g/cm3480lb/ft3,7.7g/cm3480lb/ft3,190MJ/m3,190MJ/m3,640kJ/m3,640kJ/m3,33,33,62.2,69.2,0,0.030,0,1.0,0,2.0,0,0.045,0,0.030,24,26,1.2,2.0,5.5,6.5,,,,,,,,,,,,,,,,,,,,,,,0.14,0.2,,,,,,,,,,,,,,,,,,,,
UNS S81921 Stainless Steel,200,29,79,710,500,,,460,,370,,290,1430,1390,480,15,13,990,430,,14,2.9,41,150,,14,25,25,23,4.0,20,260,260,0.28,0.28,27,27,,,7.7g/cm3480lb/ft3,7.7g/cm3480lb/ft3,180MJ/m3,180MJ/m3,630kJ/m3,630kJ/m3,28,28,66.7,75.9,0,0.030,0,1.0,2.0,4.0,0,0.040,0,0.030,19,22,1.0,2.0,2.0,4.0,,,,,,,,,,,,,,,,,,,,,,,0.14,0.2,,,,,,,,,,,,,,,,,,,,
UNS S31803 Stainless Steel,200,29,80,710,500,,,460,,370,50,300,1450,1400,480,16,13,1060,430,,17,3.6,49,160,,14,25,25,23,4.3,20,260,260,0.27,0.27,27,27,,,7.8g/cm3490lb/ft3,7.8g/cm3490lb/ft3,180MJ/m3,180MJ/m3,630kJ/m3,630kJ/m3,34,34,63.7,71.9,0,0.030,0,1.0,0,2.0,0,0.030,0,0.020,21,23,2.5,3.5,4.5,6.5,,,,,,,,,,,,,,,,,,,,,,,0.080,0.2,,,,,,,,,,,,,,,,,,,,
EN 1.4658 (X2CrNiMoCoN28-8-5-1) Stainless Steel,210,28,81,900,730,,,580,110,530,,300,1450,1400,470,16,13,1100,460,,25,4.5,61,200,,15,25,32,26,4.3,24,260,260,0.27,0.27,,,,,7.8g/cm3490lb/ft3,7.8g/cm3490lb/ft3,240MJ/m3,240MJ/m3,1280kJ/m3,1280kJ/m3,49,49,50.9,63.7,0,0.030,0,0.5,0,1.5,0,0.035,0,0.010,26,29,4.0,5.0,5.5,9.5,0,1.0,,,,,,,,,,,,,,,,,,,,,0.3,0.5,0.5,2.0,,,,,,,,,,,,,,,,,,
EN 1.4460 (X3CrNiMoN27-5-2) Stainless Steel,200,21,80,750,510,,,470,83,330,,300,1430,1390,480,15,13,1100,450,,18,3.4,48,180,,15,25,27,24,4.0,20,220,220,0.27,0.27,,,,,7.7g/cm3480lb/ft3,7.7g/cm3480lb/ft3,140MJ/m3,140MJ/m3,640kJ/m3,640kJ/m3,34,34,60.2,69.2,0,0.050,0,1.0,0,2.0,0,0.035,0,0.015,25,28,1.3,2.0,4.5,6.5,,,,,,,,,,,,,,,,,,,,,,,0.050,0.2,,,,,,,,,,,,,,,,,,,,
UNS S41425 (13-5-2) Stainless Steel,200,17,77,920,750,,,570,,450,51,280,1450,1410,470,16,10,810,390,,13,2.9,40,120,,14,25,33,27,4.4,33,280,280,0.28,0.28,,,,,7.9g/cm3490lb/ft3,7.9g/cm3490lb/ft3,150MJ/m3,150MJ/m3,1420kJ/m3,1420kJ/m3,21,21,74,81.9,0,0.050,0,0.5,0.5,1.0,0,0.020,0,0.0050,12,15,1.5,2.0,4.0,7.0,0,0.3,,,,,,,,,,,,,,,,,,,,,0.060,0.12,,,,,,,,,,,,,,,,,,,,
EN 1.4922 (X20CrMoV11-1) Stainless Steel,190,16,76,770,550,,,470,38,330,,270,1460,1410,470,24,11,720,380,,7.5,2.8,40,100,,14,25,27,24,6.5,27,,,0.28,0.28,,,,,7.8g/cm3490lb/ft3,7.8g/cm3490lb/ft3,110MJ/m3,110MJ/m3,770kJ/m3,770kJ/m3,15,15,83.5,88.2,0.17,0.23,0,0.4,0.3,1.0,0,0.025,0,0.015,10,12.5,0.8,1.2,0.3,0.8,,,0.2,0.35,,,,,,,,,,,,,,,,,,,,,,,,,,,,,,,,,,,,,,,,
EN 1.4415 (X2CrNiMoV13-5-2) Stainless Steel,200,17,77,830,730,,,520,91,470,,280,1460,1420,470,19,9.9,790,390,,13,3.6,51,120,,14,25,29,25,5.1,30,,,0.28,0.28,,,,,7.9g/cm3490lb/ft3,7.9g/cm3490lb/ft3,150,160MJ/m3,1350,1790kJ/m3,19,19,75.9,82.4,0,0.030,0,0.5,0,0.5,0,0.040,0,0.015,11.5,13.5,1.5,2.5,4.5,6.5,,,0.1,0.5,,,,,,,,,,,,,0,0.010,,,,,,,,,,,,,,,,,,,,,,,,,,
UNS S42300 (Alloy 619) Stainless Steel,200,9.1,77,1100,850,,,650,13,440,22,270,1470,1420,470,25,10,750,380,,9.5,3.2,44,110,,14,25,39,30,6.8,40,330,330,0.28,0.28,,,,,7.8g/cm3490lb/ft3,7.8g/cm3490lb/ft3,93MJ/m3,93MJ/m3,1840kJ/m3,1840kJ/m3,21,21,82,85.1,0.27,0.32,0,0.5,1.0,1.4,0,0.025,0,0.025,11,12,2.5,3.0,0,0.5,,,0.2,0.3,,,,,,,,,,,,,,,,,,,,,,,,,,,,,,,,,,,,,,,,
EN 1.4938 (X12CrNiMoV12-3) Stainless Steel,200,16,76,870,640,,,540,,390,,270,1460,1420,470,30,11,750,390,,10,3.3,47,110,,14,25,31,26,8.1,30,,,0.28,0.28,,,,,7.8g/cm3490lb/ft3,7.8g/cm3490lb/ft3,140,160MJ/m3,1050,1920kJ/m3,18,18,80.5,84.8,0.080,0.15,0,0.5,0.4,0.9,0,0.025,0,0.015,11,12.5,1.5,2.0,2.0,3.0,,,0.25,0.4,,,,,,,,,,,,,,,,,,,0.020,0.040,,,,,,,,,,,,,,,,,,,,
AISI 431 (S43100) Stainless Steel,200,15,77,890,710,,,550,,430,,280,1510,1450,480,26,12,850,400,,9.0,2.2,31,120,,14,25,32,27,7.0,28,250,250,0.28,0.28,26,26,,,7.7g/cm3480lb/ft3,7.7g/cm3480lb/ft3,140,180MJ/m3,1270,2770kJ/m3,16,16,78.2,83.8,0,0.2,0,1.0,0,1.0,0,0.040,0,0.030,15,17,,,1.3,2.5,,,,,,,,,,,,,,,,,,,,,,,,,,,,,,,,,,,,,,,,,,,,
EN 1.4021 (X20Cr13) Stainless Steel,190,11,76,630,390,,,390,,240,,270,1440,1400,480,30,11,760,390,,7.0,1.9,27,100,,14,25,23,21,8.1,22,,,0.28,0.28,,,,,7.7g/cm3480lb/ft3,7.7g/cm3480lb/ft3,88,110MJ/m3,400,1160kJ/m3,13,13,83.2,87.8,0.16,0.25,0,1.0,0,1.5,0,0.040,0,0.015,12,14,,,,,,,,,,,,,,,,,,,,,,,,,,,,,,,,,,,,,,,,,,,,,,,,
EN 1.4418 (X4CrNiMo16-5-1) Stainless Steel,200,16,77,860,540,,,530,62,350,,280,1450,1400,480,15,10,870,410,,13,2.8,39,130,,14,25,31,26,4.0,31,,,0.28,0.28,,,,,7.8g/cm3490lb/ft3,7.8g/cm3490lb/ft3,130,170MJ/m3,730,1590kJ/m3,20,20,73.2,80.2,0,0.060,0,0.7,0,1.5,0,0.040,0,0.015,15,17,0.8,1.5,4.0,6.0,,,,,,,,,,,,,,,,,,,,,,,0,0.020,,,,,,,,,,,,,,,,,,,,
AISI 403 (S40300) Stainless Steel,190,16,76,530,280,,,340,,200,47,270,1450,1400,480,28,9.9,740,390,,6.5,1.9,27,99,,14,25,19,19,7.6,20,190,240,0.28,0.28,,,83,83,7.8g/cm3480lb/ft3,7.8g/cm3480lb/ft3,110,120MJ/m3,210,840kJ/m3,12,12,84.7,88.5,0,0.15,0,0.5,0,1.0,0,0.040,0,0.030,11.5,13,,,0,0.6,,,,,,,,,,,,,,,,,,,,,,,,,,,,,,,,,,,,,,,,,,,,
"AISI 418 (Alloy 615,S41800) Stainless Steel",200,17,77,1100,850,,,680,,520,50,270,1500,1460,470,25,10,770,390,,15,2.9,41,110,,14,24,38,29,6.7,40,330,330,0.28,0.28,,,,,8.0g/cm3500lb/ft3,8.0g/cm3500lb/ft3,170MJ/m3,170MJ/m3,1830kJ/m3,1830kJ/m3,19,19,78.5,83.6,0.15,0.2,0,0.5,0,0.5,0,0.040,0,0.030,12,14,0,0.5,1.8,2.2,,,,,,,,,,,,,,,,,,,,,,,,,,,2.5,3.5,,,,,,,,,,,,,,,,
EN 1.4125 (X105CrMo17) Stainless Steel,200,19,77,800,470,,,500,,300,,280,1430,1390,480,15,10,870,390,,9.0,2.3,32,120,,14,25,29,25,4.1,29,250,250,0.28,0.28,,,,,7.7g/cm3480lb/ft3,7.7g/cm3480lb/ft3,130MJ/m3,130MJ/m3,570kJ/m3,570kJ/m3,19,19,78,82.7,1.0,1.2,0,1.0,0,1.0,0,0.040,0,0.015,16,18,0.4,0.8,,,,,,,,,,,,,,,,,,,,,,,,,,,,,,,,,,,,,,,,,,,,,,
AISI 410 (S41000) Stainless Steel,190,16,76,520,290,,,330,,190,47,270,1530,1480,480,30,11,710,390,,7.0,1.9,27,100,-150,14,25,19,19,8.1,18,190,240,0.28,0.28,,,,,7.7g/cm3480lb/ft3,7.7g/cm3480lb/ft3,97,110MJ/m3,210,860kJ/m3,13,13,83.5,88.4,0.080,0.15,0,1.0,0,1.0,0,0.040,0,0.030,11.5,13.5,,,0,0.75,,,,,,,,,,,,,,,,,,,,,,,,,,,,,,,,,,,,,,,,,,,,
EN 1.4112 (X90CrMoV18) Stainless Steel,200,20,77,750,430,,,470,,280,,280,1430,1390,480,15,10,910,400,,10,2.6,37,130,,14,25,27,24,4.1,26,230,230,0.28,0.28,,,,,7.7g/cm3480lb/ft3,7.7g/cm3480lb/ft3,130MJ/m3,130MJ/m3,480kJ/m3,480kJ/m3,22,22,76.6,81.2,0.85,1.0,0,1.0,0,1.0,0,0.040,0,0.015,17,19,0.9,1.3,,,,,0.070,0.12,,,,,,,,,,,,,,,,,,,,,,,,,,,,,,,,,,,,,,,,
"AISI 422 (Alloy 616,S42200) Stainless Steel",200,15,76,910,670,,,560,,410,34,270,1480,1470,470,24,10,650,380,,11,3.1,44,100,,14,25,32,26,6.4,33,260,330,0.28,0.28,21,21,,,7.9g/cm3490lb/ft3,7.9g/cm3490lb/ft3,140,150MJ/m3,1140,1910kJ/m3,17,17,81.9,85.8,0.2,0.25,0,0.5,0.5,1.0,0,0.025,0,0.025,11,12.5,0.9,1.3,0.5,1.0,,,0.2,0.3,,,,,,,,,,,,,,,,,,,,,,,0.9,1.3,,,,,,,,,,,,,,,,
EN 1.4923 (X22CrMoV12-1) Stainless Steel,190,12,76,870,470,,,540,22,300,40,270,1450,1410,480,24,11,740,380,,8.0,2.9,41,100,,14,25,31,26,6.5,30,,,0.28,0.28,,,,,7.8g/cm3490lb/ft3,7.8g/cm3490lb/ft3,110,150MJ/m3,570,1580kJ/m3,15,15,83.5,87.1,0.18,0.24,0,0.5,0.4,0.9,0,0.025,0,0.015,11,12.5,0.8,1.2,0.3,0.8,,,0.25,0.35,,,,,,,,,,,,,,,,,,,,,,,,,,,,,,,,,,,,,,,,
AISI 420F (S42020) Stainless Steel,190,18,76,740,430,,,460,,270,,270,1440,1390,480,25,10,760,390,,7.0,2.0,28,100,,14,25,27,23,6.8,27,230,230,0.28,0.28,,,,,7.7g/cm3480lb/ft3,7.7g/cm3480lb/ft3,120MJ/m3,120MJ/m3,480kJ/m3,480kJ/m3,14,14,82.4,87.6,0.3,0.4,0,1.0,0,1.3,0,0.060,0.15,0.35,12,14,0,0.5,,,,,,,,,,,,,,,,,,,,,,,,,,,,,,,,,,,,,,,,,,,,,,
EN 1.4935 (X20CrMoWV12-1) Stainless Steel,200,16,76,780,570,,,480,,350,,270,1460,1420,470,24,11,740,380,,9.0,2.9,42,100,,14,25,28,24,6.5,27,,,0.28,0.28,,,,,7.8g/cm3490lb/ft3,7.8g/cm3490lb/ft3,130MJ/m3,130MJ/m3,830,1160kJ/m3,16,16,83,86.7,0.17,0.24,0.1,0.5,0.3,0.8,0,0.025,0,0.015,11,12.5,0.8,1.2,0.3,0.8,,,0.2,0.35,,,,,,,,,,,,,,,,,,,,,,,0.4,0.6,,,,,,,,,,,,,,,,
EN 1.4005 (X12CrS13) Stainless Steel,190,13,76,630,370,,,390,,240,,270,1440,1400,480,30,10,760,390,,7.0,2.0,28,100,,14,25,23,21,8.1,23,,,0.28,0.28,,,,,7.7g/cm3480lb/ft3,7.7g/cm3480lb/ft3,90,110MJ/m3,350,650kJ/m3,14,14,82.4,87.8,0.060,0.15,0,1.0,0,1.5,0,0.040,0.15,0.35,12,14,0,0.6,,,,,,,,,,,,,,,,,,,,,,,,,,,,,,,,,,,,,,,,,,,,,,
EN 1.4150 (X53CrSiMoVN16-2) Stainless Steel,190,20,76,730,430,,,460,,270,,290,1420,1380,490,23,10,840,390,,8.5,2.8,42,120,,14,25,27,24,6.2,27,220,220,0.28,0.28,,,,,7.6g/cm3480lb/ft3,7.6g/cm3480lb/ft3,120MJ/m3,120MJ/m3,470kJ/m3,470kJ/m3,19,19,79,82.8,0.45,0.6,1.3,1.7,0,0.8,0,0.030,0,0.010,15,16.5,0.2,0.4,0,0.4,,,0.2,0.4,,,,,,,,,,,,,,,,,,,0.050,0.2,,,,,,,,,,,,,,,,,,,,
ASTM A182 Grade F6b (S41026) Stainless Steel,190,18,76,850,710,,,530,,440,51,280,1450,1400,480,25,10,750,390,,8.0,2.2,30,100,,14,25,30,26,6.7,31,260,260,0.28,0.28,,,,,7.8g/cm3490lb/ft3,7.8g/cm3490lb/ft3,140MJ/m3,140MJ/m3,1280kJ/m3,1280kJ/m3,14,14,81.2,87.1,0,0.15,0,1.0,0,1.0,0,0.020,0,0.020,11.5,13.5,0.4,0.6,1.0,2.0,0,0.5,,,,,,,,,,,,,,,,,,,,,,,,,,,,,,,,,,,,,,,,,,
EN 1.4109 (X70CrMo15) Stainless Steel,200,19,76,770,420,,,480,,270,,280,1440,1400,480,30,10,820,390,,8.5,2.2,30,110,,14,25,28,24,8.1,28,250,250,0.28,0.28,,,,,7.7g/cm3480lb/ft3,7.7g/cm3480lb/ft3,120MJ/m3,120MJ/m3,460kJ/m3,460kJ/m3,17,17,80.7,85,0.6,0.75,0,0.7,0,1.0,0,0.040,0,0.015,14,16,0.4,0.8,,,,,,,,,,,,,,,,,,,,,,,,,,,,,,,,,,,,,,,,,,,,,,
UNS S42010 Stainless Steel,200,18,76,590,350,,,370,,220,,280,1440,1400,480,29,10,800,390,,8.5,2.2,30,110,,14,25,21,20,7.9,21,,,0.28,0.28,,,,,7.7g/cm3480lb/ft3,7.7g/cm3480lb/ft3,95MJ/m3,95MJ/m3,310kJ/m3,310kJ/m3,16,16,80.9,85.6,0.15,0.3,0,1.0,0,1.0,0,0.040,0,0.030,13.5,15,0.4,0.85,0.35,0.85,,,,,,,,,,,,,,,,,,,,,,,,,,,,,,,,,,,,,,,,,,,,
EN 1.4313 (X3CrNiMo13-4) Stainless Steel,200,12,76,750,580,,,460,55,340,,280,1450,1400,480,25,10,780,390,,10,2.4,34,110,,14,25,27,23,6.7,27,,,0.28,0.28,,,,,7.8g/cm3490lb/ft3,7.8g/cm3490lb/ft3,110,150MJ/m3,870,2100kJ/m3,15,15,78.5,84.2,0,0.050,0,0.7,0,1.5,0,0.040,0,0.015,12,14,0.3,0.7,3.5,4.5,,,,,,,,,,,,,,,,,,,,,,,0,0.020,,,,,,,,,,,,,,,,,,,,
AISI 410S (S41008) Stainless Steel,190,25,76,480,250,,,310,,180,50,270,1440,1400,480,30,11,740,390,,7.0,1.9,27,100,,14,25,17,18,8.1,17,160,160,0.28,0.28,,,78,78,7.7g/cm3480lb/ft3,7.7g/cm3480lb/ft3,100MJ/m3,100MJ/m3,170kJ/m3,170kJ/m3,13,13,83.8,88.5,0,0.080,0,1.0,0,1.0,0,0.040,0,0.030,11.5,13.5,,,0,0.6,,,,,,,,,,,,,,,,,,,,,,,,,,,,,,,,,,,,,,,,,,,,
AISI 440A (S44002) Stainless Steel,200,5.0,77,730,420,,,450,,270,,280,1480,1370,480,23,10,760,400,,9.0,2.2,31,120,,14,25,26,23,6.2,26,,,0.28,0.28,,,,,7.7g/cm3480lb/ft3,7.7g/cm3480lb/ft3,87,120MJ/m3,,,18,18,78.4,83.4,0.6,0.75,0,1.0,0,1.0,0,0.040,0,0.015,16,18,0,0.75,,,,,,,,,,,,,,,,,,,,,,,,,,,,,,,,,,,,,,,,,,,,,,
EN 1.4116 (X50CrMoV15) Stainless Steel,200,14,76,750,430,,,450,,240,,280,1440,1400,480,30,11,800,390,,8.0,2.5,36,110,,14,25,27,24,8.1,26,240,240,0.28,0.28,,,88,88,7.7g/cm3480lb/ft3,7.7g/cm3480lb/ft3,87MJ/m3,87MJ/m3,470kJ/m3,470kJ/m3,18,18,81.3,85,0.45,0.55,0,1.0,0,1.0,0,0.040,0,0.015,14,15,0.5,0.8,,,,,0.1,0.2,,,,,,,,,,,,,,,,,,,0,0.15,,,,,,,,,,,,,,,,,,,,
EN 1.4029 (X29CrS13) Stainless Steel,190,10,76,700,410,,,440,,270,,270,1440,1400,480,30,10,750,390,,7.0,2.0,28,100,,14,25,25,23,8.1,26,,,0.28,0.28,,,,,7.7g/cm3480lb/ft3,7.7g/cm3480lb/ft3,89,120MJ/m3,440,1410kJ/m3,14,14,82.8,87.6,0.25,0.32,0,1.0,0,1.5,0,0.040,0.15,0.25,12,13.5,0,0.6,,,,,,,,,,,,,,,,,,,,,,,,,,,,,,,,,,,,,,,,,,,,,,
EN 1.4423 (X1CrNiMoCu12-7-3) Stainless Steel,200,17,77,850,630,,,520,110,380,,280,1460,1420,470,16,9.9,780,390,,14,3.2,43,120,,14,25,30,25,4.3,31,,,0.28,0.28,,,,,7.9g/cm3490lb/ft3,7.9g/cm3490lb/ft3,130MJ/m3,130MJ/m3,1000kJ/m3,1000kJ/m3,21,21,73.8,80.5,0,0.020,0,0.5,0,2.0,0,0.040,0,0.0030,11,13,2.3,2.8,6.0,7.0,0.2,0.8,,,,,,,,,,,,,,,,,,,,,0,0.020,,,,,,,,,,,,,,,,,,,,
EN 1.4123 (X40CrMoVN16-2) Stainless Bearing Steel,200,,77,720,,,,,,,,280,1450,1410,480,23,10,840,390,,10,4.2,62,120,,14,25,26,23,6.3,26,220,250,0.28,0.28,,,,,7.7g/cm3480lb/ft3,7.7g/cm3480lb/ft3,,,,,24,24,76.7,84.6,0.35,0.5,0,1.0,0,1.0,0,0.040,0,0.030,14,16.5,1.0,2.5,0,0.5,,,0,1.5,,,,,,,,,,,,,,,,,,,0.1,0.3,,,,,,,,,,,,,,,,,,,,
UNS S64512 (XM-32) Stainless Steel,200,17,76,1140,890,,,700,47,540,34,270,1460,1420,470,28,10,750,390,,10,3.3,47,110,,14,25,40,31,7.5,42,330,330,0.28,0.28,,,,,7.8g/cm3490lb/ft3,7.8g/cm3490lb/ft3,180MJ/m3,180MJ/m3,2020kJ/m3,2020kJ/m3,18,18,80.6,84.7,0.080,0.15,0,0.35,0.5,0.9,0,0.025,0,0.025,11,12.5,1.5,2.0,2.0,3.0,,,0.25,0.4,,,,,,,,,,,,,,,,,,,0.010,0.050,,,,,,,,,,,,,,,,,,,,
EN 1.4903 (X10CrMoVNb9-1) Stainless Steel,190,20,75,670,500,,,420,42,320,,270,1460,1420,470,26,11,650,380,,7.0,2.6,36,88,,14,25,24,22,7.0,23,,,0.28,0.28,,,,,7.8g/cm3490lb/ft3,7.8g/cm3490lb/ft3,120,130MJ/m3,650kJ/m3,650kJ/m3,13,13,87.1,90.5,0.080,0.12,0,0.5,0.3,0.6,0,0.025,0,0.015,8.0,9.5,0.85,1.1,0,0.4,0,0.3,0.18,0.25,0,0.040,,,,,,,,,,,,,,,0.060,0.1,0.030,0.070,,,,,,,,,,,,,,,,,,,,
AISI 440C (S44004) Stainless Steel,200,2.0,76,710,450,,,430,,260,,280,1480,1370,480,22,10,870,390,,9.0,2.2,31,120,,14,25,26,23,6.0,26,,,0.28,0.28,,,,,7.7g/cm3480lb/ft3,7.7g/cm3480lb/ft3,39,88MJ/m3,,,18,18,78,83.1,1.0,1.2,0,1.0,0,1.0,0,0.040,0,0.015,16,18,0,0.75,,,,,,,,,,,,,,,,,,,,,,,,,,,,,,,,,,,,,,,,,,,,,,
EN 1.3541 (X47Cr14) Stainless Bearing Steel,190,,76,710,,,,,,,,270,1440,1390,480,30,10,770,390,,7.0,1.9,27,100,,14,25,26,23,8.1,26,220,220,0.28,0.28,,,,,7.7g/cm3480lb/ft3,7.7g/cm3480lb/ft3,,,,,14,14,83.4,87.5,0.43,0.5,0,1.0,0,1.0,0,0.040,0,0.030,12.5,14.5,,,,,,,,,,,,,,,,,,,,,,,,,,,,,,,,,,,,,,,,,,,,,,,,
EN 1.4006 (X12Cr13) Stainless Steel,190,16,76,590,230,,,370,,150,,270,1440,1400,480,30,11,740,390,,7.0,1.9,27,100,,14,25,21,20,8.1,21,,,0.28,0.28,,,,,7.7g/cm3480lb/ft3,7.7g/cm3480lb/ft3,99,110MJ/m3,140,660kJ/m3,13,13,83.1,88.4,0.080,0.15,0,1.0,0,1.5,0,0.040,0,0.015,11.5,13.5,,,0,0.75,,,,,,,,,,,,,,,,,,,,,,,,,,,,,,,,,,,,,,,,,,,,
EN 1.4419 (X38CrMo14) Stainless Steel,200,11,76,660,370,,,410,,230,,280,1440,1400,480,30,11,790,390,,8.0,2.2,30,110,,14,25,24,22,8.1,23,,,0.28,0.28,,,,,7.7g/cm3480lb/ft3,7.7g/cm3480lb/ft3,95,170MJ/m3,350,3920kJ/m3,16,16,82,86,0.36,0.42,0,1.0,0,1.0,0,0.040,0,0.015,13,14.5,0.6,1.0,,,,,,,,,,,,,,,,,,,,,,,,,,,,,,,,,,,,,,,,,,,,,,
UNS S41003 (3CR12) Stainless Steel,190,21,76,520,310,,,320,,200,,270,1440,1400,480,27,10,720,390,,7.0,1.9,27,97,,14,25,19,18,7.2,19,200,200,0.28,0.28,17,17,,,7.8g/cm3480lb/ft3,7.8g/cm3480lb/ft3,92MJ/m3,92MJ/m3,240kJ/m3,240kJ/m3,12,12,83.4,89.5,0,0.030,0,1.0,0,1.5,0,0.040,0,0.030,10.5,12.5,,,0,1.5,,,,,,,,,,,,,,,,,,,,,,,0,0.030,,,,,,,,,,,,,,,,,,,,
EN 1.3549 (X89CrMoV18-1) Stainless Bearing Steel,200,,77,730,,,,,,,,280,1430,1390,480,21,10,910,400,,10,2.6,37,130,,14,25,27,24,5.6,26,220,220,0.28,0.28,,,,,7.7g/cm3480lb/ft3,7.7g/cm3480lb/ft3,,,,,22,22,77.5,82,0.85,1.0,0,1.0,0,1.0,0,0.040,0,0.030,17,19,0.9,1.3,,,,,0.070,0.12,,,,,,,,,,,,,,,,,,,,,,,,,,,,,,,,,,,,,,,,
EN 1.4122 (X39CrMo17-1) Stainless Steel,200,14,77,790,450,,,480,,260,,280,1440,1400,480,15,10,870,400,,9.5,2.4,33,120,,14,25,28,25,4.0,28,,,0.28,0.28,,,,,7.7g/cm3480lb/ft3,7.7g/cm3480lb/ft3,93,110MJ/m3,520,1000kJ/m3,20,20,77.2,83.4,0.33,0.45,0,1.0,0,1.5,0,0.040,0,0.015,15.5,17.5,0.8,1.3,0,1.0,,,,,,,,,,,,,,,,,,,,,,,,,,,,,,,,,,,,,,,,,,,,
EN 1.4035 (X46CrS13) Stainless Steel,190,18,76,690,400,,,430,,250,,270,1430,1390,480,29,10,760,380,,7.0,2.0,27,100,,14,25,25,22,7.8,25,220,220,0.28,0.28,,,,,7.7g/cm3480lb/ft3,7.7g/cm3480lb/ft3,110MJ/m3,110MJ/m3,420kJ/m3,420kJ/m3,13,13,82.1,86.9,0.43,0.5,0,1.0,0,2.0,0,0.040,0.15,0.35,12.5,14,,,,,,,,,,,,,,,,,,,,,,,,,,,,,,,,,,,,,,,,,,,,,,,,
AISI 414 (S41400) Stainless Steel,190,17,76,900,700,,,550,,430,50,280,1440,1400,480,25,10,750,390,,8.0,2.1,29,100,,14,25,32,27,6.7,33,,,0.28,0.28,,,,,7.8g/cm3480lb/ft3,7.8g/cm3480lb/ft3,140,150MJ/m3,1260,1590kJ/m3,13,13,81.8,87.3,0,0.15,0,1.0,0,1.0,0,0.040,0,0.030,11.5,13.5,,,1.3,2.5,,,,,,,,,,,,,,,,,,,,,,,,,,,,,,,,,,,,,,,,,,,,
EN 1.4057 (X17CrNi16-2) Stainless Steel,200,11,77,840,530,,,520,16,320,,280,1440,1390,480,25,10,850,400,,9.5,2.2,32,120,,14,25,30,26,6.7,30,,,0.28,0.28,,,,,7.7g/cm3480lb/ft3,7.7g/cm3480lb/ft3,96,130MJ/m3,700,1610kJ/m3,16,16,77.7,83.4,0.12,0.22,0,1.0,0,1.5,0,0.040,0,0.015,15,17,,,1.5,2.5,,,,,,,,,,,,,,,,,,,,,,,,,,,,,,,,,,,,,,,,,,,,
UNS S41041 Stainless Steel,190,17,76,910,580,,,560,31,350,56,270,1450,1410,480,29,10,740,430,,8.5,2.2,31,100,,14,25,32,27,7.8,33,240,240,0.28,0.28,,,,,7.8g/cm3480lb/ft3,7.8g/cm3480lb/ft3,140MJ/m3,140MJ/m3,860kJ/m3,860kJ/m3,13,13,84.5,87.8,0.13,0.18,0,0.5,0.4,0.6,0,0.030,0,0.030,11.5,13,0,0.2,0,0.5,,,,,0,0.050,,,,,,,,,,,,,,,0.15,0.45,,,,,,,,,,,,,,,,,,,,,,
EN 1.4913 (X19CrMoNbVN11-1) Stainless Steel,190,14,75,870,480,,,550,,320,,270,1460,1410,480,24,11,700,430,,9.0,2.9,41,97,,14,25,31,26,6.5,31,,,0.28,0.28,,,,,7.8g/cm3490lb/ft3,7.8g/cm3490lb/ft3,130,160MJ/m3,600,1860kJ/m3,14,14,84.5,88.3,0.17,0.23,0,0.5,0.4,0.9,0,0.025,0,0.015,10,11.5,0.5,0.8,0.2,0.6,,,0.1,0.3,0,0.020,,,,,,,,,,,,,,,0.25,0.55,0.050,0.1,,,,,,,0,0.0015,,,,,,,,,,,,
"AISI 410Cb (XM-30,S41040) Stainless Steel",190,15,76,550,310,,,340,,180,50,270,1450,1400,480,27,10,730,410,,7.5,2.0,29,97,,14,25,20,19,7.3,20,200,270,0.28,0.28,,,,,7.7g/cm3480lb/ft3,7.7g/cm3480lb/ft3,70,130MJ/m3,240,1600kJ/m3,12,12,84.5,89,0,0.18,0,1.0,0,1.0,0,0.040,0,0.030,11,13,,,,,,,,,,,,,,,,,,,,,,,,,0.050,0.3,,,,,,,,,,,,,,,,,,,,,,
AISI 415 (S41500) Stainless Steel,200,17,76,900,700,,,550,,430,50,270,1450,1400,480,24,10,780,390,,11,2.5,35,110,,14,25,32,26,6.4,33,260,260,0.28,0.28,28,28,,,7.8g/cm3490lb/ft3,7.8g/cm3490lb/ft3,140MJ/m3,140MJ/m3,1250kJ/m3,1250kJ/m3,15,15,77.8,84,0,0.050,0,0.6,0.5,1.0,0,0.030,0,0.030,11.5,14,0.5,1.0,3.5,5.5,,,,,,,,,,,,,,,,,,,,,,,,,,,,,,,,,,,,,,,,,,,,
EN 1.4028 (X30Cr13) Stainless Steel,190,11,76,660,390,,,410,,230,,270,1440,1400,480,30,11,760,390,,7.0,1.9,27,100,,14,25,24,22,8.1,23,,,0.28,0.28,,,,,7.7g/cm3480lb/ft3,7.7g/cm3480lb/ft3,94,96MJ/m3,380,1360kJ/m3,13,13,83.1,87.7,0.26,0.35,0,1.0,0,1.5,0,0.040,0,0.015,12,14,,,,,,,,,,,,,,,,,,,,,,,,,,,,,,,,,,,,,,,,,,,,,,,,
EN 1.4905 (X11CrMoWVNb9-11) Stainless Steel,190,19,76,740,510,,,460,38,330,,270,1480,1440,470,26,11,660,380,,9.5,2.8,40,90,,14,24,26,23,7.0,25,,,0.28,0.28,,,,,7.9g/cm3490lb/ft3,7.9g/cm3490lb/ft3,130MJ/m3,130MJ/m3,680kJ/m3,680kJ/m3,15,15,86.2,88.8,0.090,0.13,0.1,0.5,0.3,0.6,0,0.020,0,0.010,8.5,9.5,0.9,1.1,0.1,0.4,,,0.18,0.25,0,0.040,,,,,,,,,,,,,,,0.060,0.1,0.050,0.090,,,0.9,1.1,,,0.00050,0.0050,,,,,,,,,,,,
UNS S42030 Stainless Steel,200,16,76,670,410,,,410,,250,,280,1450,1410,470,28,10,780,390,,10,2.5,34,110,,14,25,24,22,7.7,24,,,0.28,0.28,,,,,7.8g/cm3490lb/ft3,7.8g/cm3490lb/ft3,92MJ/m3,92MJ/m3,440kJ/m3,440kJ/m3,20,20,77.6,85,0,0.3,0,1.0,0,1.0,0,0.040,0,0.030,12,14,1.0,3.0,,,2.0,3.0,,,,,,,,,,,,,,,,,,,,,,,,,,,,,,,,,,,,,,,,,,
EN 1.4911 (X8CrCoNiMo10-6) Stainless Steel,200,11,76,1070,970,,,640,,530,,270,1450,1410,470,20,11,700,430,,20,3.4,49,130,,14,25,38,30,5.4,37,,,0.28,0.28,,,,,7.9g/cm3490lb/ft3,7.9g/cm3490lb/ft3,120MJ/m3,120MJ/m3,2410kJ/m3,2410kJ/m3,14,14,75.7,83.8,0.050,0.12,0.1,0.8,0.3,1.3,0,0.025,0,0.015,9.8,11.2,0.5,1.0,0.2,1.2,,,0.1,0.4,,,,,,,,,,,,,,,,,0.2,0.5,0,0.035,5.0,7.0,0,0.7,,,0.0050,0.015,,,,,,,,,,,,
AISI 440B (S44003) Stainless Steel,200,3.0,77,740,430,,,460,,260,,280,1480,1370,480,23,10,870,390,,9.0,2.2,31,120,,14,25,27,24,6.1,27,,,0.28,0.28,,,,,7.7g/cm3480lb/ft3,7.7g/cm3480lb/ft3,57,110MJ/m3,,,18,18,78.2,83.3,0.75,1.0,0,1.0,0,1.0,0,0.040,0,0.015,16,18,0,0.75,,,,,,,,,,,,,,,,,,,,,,,,,,,,,,,,,,,,,,,,,,,,,,
AISI 416 (S41600) Stainless Steel,190,13,76,510,290,,,340,,230,,270,1530,1480,480,30,9.9,680,390,,7.0,1.9,27,100,,14,25,18,18,8.1,19,230,320,0.28,0.28,,,,,7.7g/cm3480lb/ft3,7.7g/cm3480lb/ft3,98,140MJ/m3,220,940kJ/m3,13,13,83.2,87.9,0,0.15,0,1.0,0,1.3,0,0.060,0.15,0.35,12,14,,,,,,,,,,,,,,,,,,,,,,,,,,,,,,,,,,,,,,,,,,,,,,,,
EN 1.4024 (X15Cr13) Stainless Steel,190,15,76,590,330,,,370,,220,,270,1440,1400,480,30,11,760,390,,7.0,1.9,27,100,,14,25,21,20,8.1,21,,,0.28,0.28,,,,,7.7g/cm3480lb/ft3,7.7g/cm3480lb/ft3,98,110MJ/m3,280,660kJ/m3,13,13,83.8,87.9,0.12,0.17,0,1.0,0,1.0,0,0.040,0,0.015,12,14,,,,,,,,,,,,,,,,,,,,,,,,,,,,,,,,,,,,,,,,,,,,,,,,
AISI 420 (S42000) Stainless Steel,190,8.0,76,690,380,,,420,,220,,280,1510,1450,480,27,10,620,390,,7.5,2.0,28,100,,14,25,25,22,7.3,25,190,190,0.28,0.28,,,84,84,7.7g/cm3480lb/ft3,7.7g/cm3480lb/ft3,88,130MJ/m3,380,4410kJ/m3,14,14,82.3,87.9,0.15,0.4,0,1.0,0,1.0,0,0.040,0,0.030,12,14,0,0.5,0,0.75,,,,,,,,,,,,,,,,,,,,,,,,,,,,,,,,,,,,,,,,,,,,
EN 1.4104 (X14CrMoS17) Stainless Steel,200,11,77,630,350,,,400,,230,,280,1440,1390,480,25,10,860,410,,8.5,2.2,30,120,,14,25,23,21,6.7,22,,,0.28,0.28,,,,,7.7g/cm3480lb/ft3,7.7g/cm3480lb/ft3,77,120MJ/m3,310,800kJ/m3,18,18,78.8,84.1,0.1,0.17,0,1.0,0,1.5,0,0.040,0.15,0.35,15.5,17.5,0.2,0.6,,,,,,,,,,,,,,,,,,,,,,,,,,,,,,,,,,,,,,,,,,,,,,
AISI 416Se (S41623) Stainless Steel,190,23,76,540,310,,,340,,210,50,270,1440,1400,480,30,10,760,390,,8.0,1.9,27,100,,14,25,20,19,8.1,20,230,230,0.28,0.28,,,,,7.7g/cm3480lb/ft3,7.7g/cm3480lb/ft3,110MJ/m3,110MJ/m3,250kJ/m3,250kJ/m3,13,13,83.1,87.9,0,0.15,0,1.0,0,1.3,0,0.060,0,0.060,12,14,,,,,,,,,,,,,0.15,0.35,,,,,,,,,,,,,,,,,,,,,,,,,,,,,,,,,,
EN 1.4110 (X55CrMo14) Stainless Steel,190,11,76,770,430,,,470,,250,,280,1440,1400,480,30,11,790,390,,8.0,2.3,33,110,,14,25,28,24,8.1,27,,,0.28,0.28,,,,,7.7g/cm3480lb/ft3,7.7g/cm3480lb/ft3,90,180MJ/m3,480,4550kJ/m3,16,16,81.4,86,0.48,0.6,0,1.0,0,1.0,0,0.040,0,0.015,13,15,0.5,0.8,,,,,0,0.15,,,,,,,,,,,,,,,,,,,,,,,,,,,,,,,,,,,,,,,,
EN 1.4034 (X46Cr13) Stainless Steel,190,11,76,690,390,,,420,,230,,270,1440,1390,480,30,11,770,390,,7.0,2.0,27,100,,14,25,25,22,8.1,24,,,0.28,0.28,,,,,7.7g/cm3480lb/ft3,7.7g/cm3480lb/ft3,81,94MJ/m3,400,1370kJ/m3,14,14,83,87.1,0.43,0.5,0,1.0,0,1.0,0,0.040,0,0.015,12.5,14.5,,,,,,,,,,,,,,,,,,,,,,,,,,,,,,,,,,,,,,,,,,,,,,,,
EN 1.3542 (X65Cr14) Stainless Bearing Steel,190,,76,720,,,,,,,,270,1440,1390,480,29,10,770,380,,7.5,2.0,29,100,,14,25,26,23,7.9,26,220,220,0.28,0.28,,,,,7.7g/cm3480lb/ft3,7.7g/cm3480lb/ft3,,,,,15,15,82.7,87.5,0.6,0.7,0,1.0,0,1.0,0,0.040,0,0.030,12.5,14.5,0,0.75,,,,,,,,,,,,,,,,,,,,,,,,,,,,,,,,,,,,,,,,,,,,,,
EN 1.4031 (X39Cr13) Stainless Steel,190,11,76,670,390,,,400,,220,,280,1440,1400,480,30,11,770,390,,7.0,1.9,27,100,,14,25,24,22,8.1,23,,,0.28,0.28,,,,,7.7g/cm3480lb/ft3,7.7g/cm3480lb/ft3,77,94MJ/m3,380,1360kJ/m3,14,14,83,87.1,0.36,0.42,0,1.0,0,1.0,0,0.040,0,0.015,12.5,14.5,,,,,,,,,,,,,,,,,,,,,,,,,,,,,,,,,,,,,,,,,,,,,,,,
EN 1.4422 (X1CrNiMoCu12-5-2) Stainless Steel,200,17,76,850,630,,,520,110,380,,270,1450,1410,470,16,10,760,390,,11,2.7,37,110,,14,25,30,25,4.3,31,,,0.28,0.28,,,,,7.9g/cm3490lb/ft3,7.9g/cm3490lb/ft3,130MJ/m3,130MJ/m3,1000kJ/m3,1000kJ/m3,17,17,76.8,83.5,0,0.020,0,0.5,0,2.0,0,0.040,0,0.0030,11,13,1.3,1.8,4.0,5.0,0.2,0.8,,,,,,,,,,,,,,,,,,,,,0,0.020,,,,,,,,,,,,,,,,,,,,
EN 1.3543 (X108CrMo17) Stainless Bearing Steel,200,,76,730,,,,,,,,280,1430,1390,480,22,10,870,390,,9.0,2.3,32,120,,14,25,27,24,6.1,26,220,220,0.28,0.28,,,,,7.7g/cm3480lb/ft3,7.7g/cm3480lb/ft3,,,,,19,19,79.1,83.6,1.0,1.2,0,1.0,0,1.0,0,0.040,0,0.030,16,18,0.4,0.8,,,,,,,,,,,,,,,,,,,,,,,,,,,,,,,,,,,,,,,,,,,,,,
SAE-AISI 1340 (G13400) Carbon Steel,190,11,72,540,300,,,340,,220,,250,1450,1410,470,51,12,400,,,1.9,1.4,19,48,,13,24,19,19,14,17,160,210,0.29,0.29,,,,,7.8g/cm3490lb/ft3,7.8g/cm3490lb/ft3,78,110MJ/m3,240,1040kJ/m3,,,97.2,97.9,0.38,0.43,0.15,0.35,1.6,1.9,0,0.035,0,0.040,,,,,,,,,,,,,,,,,,,,,,,,,,,,,,,,,,,,,,,,,,,,,,,,,,
"SAE-AISI 1552 (formerly 1052,G15520) Carbon Steel",190,11,72,760,460,,,460,,290,34,250,1460,1420,470,51,11,400,,,1.8,1.4,19,47,,13,24,27,24,14,26,220,250,0.29,0.29,,,,,7.8g/cm3490lb/ft3,7.8g/cm3490lb/ft3,81,98MJ/m3,560,1130kJ/m3,,,97.9,98.3,0.47,0.55,,,1.2,1.5,0,0.040,0,0.050,,,,,,,,,,,,,,,,,,,,,,,,,,,,,,,,,,,,,,,,,,,,,,,,,,
SAE-AISI 1132 (G11320) Carbon Steel,190,14,73,640,350,,,400,,240,39,250,1460,1420,470,51,13,400,,,1.9,1.4,19,48,,13,24,23,21,14,19,190,210,0.29,0.29,,,,,7.8g/cm3490lb/ft3,7.8g/cm3490lb/ft3,93,97MJ/m3,330,940kJ/m3,,,97.8,98.3,0.24,0.34,,,1.4,1.7,0,0.040,0.080,0.13,,,,,,,,,,,,,,,,,,,,,,,,,,,,,,,,,,,,,,,,,,,,,,,,,,
SAE-AISI 1144 (G11440) Carbon Steel,190,11,72,750,420,,,460,,280,34,250,1450,1410,470,51,13,400,,,1.9,1.4,19,47,,13,24,27,23,14,22,220,230,0.29,0.29,,,,,7.8g/cm3490lb/ft3,7.8g/cm3490lb/ft3,91,110MJ/m3,480,1290kJ/m3,,,97.5,98,0.4,0.48,,,1.4,1.7,0,0.040,0.24,0.33,,,,,,,,,,,,,,,,,,,,,,,,,,,,,,,,,,,,,,,,,,,,,,,,,,
SAE-AISI 1108 (G11080) Carbon Steel,190,23,73,380,220,,,250,,170,45,250,1460,1420,470,52,12,400,,,1.8,1.4,18,46,,13,24,13,15,14,12,110,140,0.29,0.29,,,,,7.9g/cm3490lb/ft3,7.9g/cm3490lb/ft3,95,110MJ/m3,130,340kJ/m3,,,98.9,99.24,0.080,0.13,,,0.6,0.8,0,0.040,0.080,0.13,,,,,,,,,,,,,,,,,,,,,,,,,,,,,,,,,,,,,,,,,,,,,,,,,,
"SAE-AISI 1527 (formerly 1027,G15270) Carbon Steel",190,13,73,590,320,,,370,,220,40,250,1460,1420,470,52,12,400,,,1.8,1.4,19,47,,13,24,21,20,14,19,170,180,0.29,0.29,,,,,7.8g/cm3490lb/ft3,7.8g/cm3490lb/ft3,82,100MJ/m3,260,800kJ/m3,,,98.1,98.6,0.22,0.29,,,1.2,1.5,0,0.040,0,0.050,,,,,,,,,,,,,,,,,,,,,,,,,,,,,,,,,,,,,,,,,,,,,,,,,,
SAE-AISI 1137 (G11370) Carbon Steel,190,11,73,700,370,,,430,,250,34,250,1460,1420,470,51,13,400,,,1.9,1.4,19,48,,13,24,25,22,14,21,200,210,0.29,0.29,,,,,7.8g/cm3490lb/ft3,7.8g/cm3490lb/ft3,81,100MJ/m3,360,1130kJ/m3,,,97.8,98.3,0.32,0.39,,,1.4,1.7,0,0.040,0.080,0.13,,,,,,,,,,,,,,,,,,,,,,,,,,,,,,,,,,,,,,,,,,,,,,,,,,
SAE-AISI 1146 (G11460) Carbon Steel,190,13,72,670,360,,,410,,240,40,250,1460,1420,470,51,13,400,,,1.8,1.4,18,46,,13,24,24,22,14,20,190,200,0.29,0.29,,,,,7.8g/cm3490lb/ft3,7.8g/cm3490lb/ft3,93,97MJ/m3,340,1050kJ/m3,,,98.3,98.8,0.42,0.49,,,0.7,1.0,0,0.040,0.080,0.13,,,,,,,,,,,,,,,,,,,,,,,,,,,,,,,,,,,,,,,,,,,,,,,,,,
SAE-AISI 1140 (G11400) Carbon Steel,190,14,72,600,340,,,370,,230,39,250,1460,1420,470,51,13,400,,,1.8,1.4,18,46,,13,24,21,20,14,18,170,180,0.29,0.29,,,,,7.8g/cm3490lb/ft3,7.8g/cm3490lb/ft3,89,93MJ/m3,310,870kJ/m3,,,98.4,98.9,0.37,0.44,,,0.7,1.0,0,0.040,0.080,0.13,,,,,,,,,,,,,,,,,,,,,,,,,,,,,,,,,,,,,,,,,,,,,,,,,,
"SAE-AISI 1536 (formerly 1036,G15360) Carbon Steel",190,14,73,640,360,,,400,,240,39,250,1460,1420,470,51,12,400,,,1.8,1.4,19,47,,13,24,23,21,14,20,180,200,0.29,0.29,,,,,7.8g/cm3490lb/ft3,7.8g/cm3490lb/ft3,93,98MJ/m3,340,950kJ/m3,,,98,98.5,0.3,0.37,,,1.2,1.5,0,0.040,0,0.050,,,,,,,,,,,,,,,,,,,,,,,,,,,,,,,,,,,,,,,,,,,,,,,,,,
SAE-AISI 1335 (G13350) Carbon Steel,190,23,73,550,300,,,350,,220,,250,1460,1410,470,51,12,400,,,1.9,1.4,19,48,,13,24,19,19,14,17,160,160,0.29,0.29,,,,,7.8g/cm3490lb/ft3,7.8g/cm3490lb/ft3,110MJ/m3,110MJ/m3,250kJ/m3,250kJ/m3,,,97.3,97.9,0.33,0.38,0.15,0.35,1.6,1.9,0,0.035,0,0.040,,,,,,,,,,,,,,,,,,,,,,,,,,,,,,,,,,,,,,,,,,,,,,,,,,
SAE-AISI 1117 (G11170) Carbon Steel,190,17,73,490,260,,,320,,190,46,250,1460,1420,470,52,12,400,,,1.8,1.4,18,47,,13,24,17,18,14,15,140,150,0.29,0.29,,,,,7.8g/cm3490lb/ft3,7.8g/cm3490lb/ft3,86,110MJ/m3,180,550kJ/m3,,,98.3,98.8,0.14,0.2,,,1.0,1.3,0,0.040,0.080,0.13,,,,,,,,,,,,,,,,,,,,,,,,,,,,,,,,,,,,,,,,,,,,,,,,,,
SAE-AISI 1212 (G12120) Carbon Steel,190,11,73,440,260,,,280,,200,39,250,1460,1420,470,52,12,400,,,1.8,1.4,18,46,,13,24,15,16,14,14,140,180,0.29,0.29,,,,,7.8g/cm3490lb/ft3,7.8g/cm3490lb/ft3,64,110MJ/m3,180,560kJ/m3,,,98.5,99.07,0,0.13,,,0.7,1.0,0.070,0.12,0.16,0.23,,,,,,,,,,,,,,,,,,,,,,,,,,,,,,,,,,,,,,,,,,,,,,,,,,
SAE-AISI 1141 (G11410) Carbon Steel,190,11,72,740,400,,,460,,270,34,250,1460,1420,470,51,12,400,,,1.9,1.4,19,47,,13,24,26,23,14,24,210,220,0.29,0.29,,,,,7.8g/cm3490lb/ft3,7.8g/cm3490lb/ft3,86,110MJ/m3,430,1290kJ/m3,,,97.7,98.2,0.37,0.45,,,1.4,1.7,0,0.040,0.080,0.13,,,,,,,,,,,,,,,,,,,,,,,,,,,,,,,,,,,,,,,,,,,,,,,,,,
SAE-AISI 1345 (G13450) Carbon Steel,190,11,72,590,330,,,370,,230,,250,1450,1410,470,51,12,400,,,1.9,1.4,19,48,,13,24,21,20,14,19,170,210,0.29,0.29,,,,,7.8g/cm3490lb/ft3,7.8g/cm3490lb/ft3,78,120MJ/m3,290,1040kJ/m3,,,97.2,97.8,0.43,0.48,0.15,0.35,1.6,1.9,0,0.035,0,0.040,,,,,,,,,,,,,,,,,,,,,,,,,,,,,,,,,,,,,,,,,,,,,,,,,,
"SAE-AISI 1524 (formerly 1024,G15240) Carbon Steel",190,14,73,570,320,,,360,,230,39,250,1460,1420,470,52,12,400,,,1.9,1.4,19,48,,13,24,20,19,14,18,170,180,0.29,0.29,,,,,7.8g/cm3490lb/ft3,7.8g/cm3490lb/ft3,84,110MJ/m3,270,760kJ/m3,,,98,98.5,0.19,0.25,,,1.4,1.7,0,0.040,0,0.050,,,,,,,,,,,,,,,,,,,,,,,,,,,,,,,,,,,,,,,,,,,,,,,,,,
SAE-AISI 12L14 (G12144) Carbon Steel,190,11,72,440,260,,,280,,190,39,250,1460,1420,470,51,12,400,,,1.8,1.4,18,47,,13,24,15,16,14,14,140,170,0.29,0.29,,,,,7.9g/cm3490lb/ft3,7.9g/cm3490lb/ft3,64,93MJ/m3,180,560kJ/m3,,,97.9,98.7,0,0.15,,,0.85,1.2,0.040,0.090,0.26,0.35,,,,,,,,,,,,,,,,,,,,,,,,,,,,,,,,,,,,,,,,,,,,,,,,,0.15,0.35
"SAE-AISI 1541 (formerly 1041,G15410) Carbon Steel",190,11,73,720,390,,,440,,260,34,250,1460,1420,470,52,12,400,,,1.9,1.4,19,48,,13,24,25,23,14,23,210,220,0.29,0.29,,,,,7.8g/cm3490lb/ft3,7.8g/cm3490lb/ft3,78,100MJ/m3,410,1250kJ/m3,,,97.8,98.3,0.36,0.44,,,1.4,1.7,0,0.040,0,0.050,,,,,,,,,,,,,,,,,,,,,,,,,,,,,,,,,,,,,,,,,,,,,,,,,,
"SAE-AISI 1547 (formerly 1047,G15470) Carbon Steel",190,11,73,740,400,,,440,,270,32,250,1460,1420,470,51,12,400,,,1.9,1.4,19,47,,13,24,26,23,14,23,200,220,0.29,0.29,,,,,7.8g/cm3490lb/ft3,7.8g/cm3490lb/ft3,80,110MJ/m3,430,1280kJ/m3,,,97.8,98.2,0.43,0.51,,,1.4,1.7,0,0.040,0,0.050,,,,,,,,,,,,,,,,,,,,,,,,,,,,,,,,,,,,,,,,,,,,,,,,,,
SAE-AISI 1330 (G13300) Carbon Steel,190,11,73,520,290,,,330,,210,,250,1460,1410,470,51,12,400,,,1.9,1.4,19,48,,13,24,19,18,14,17,150,210,0.29,0.29,,,,,7.8g/cm3490lb/ft3,7.8g/cm3490lb/ft3,76,100MJ/m3,230,990kJ/m3,,,97.3,98,0.28,0.33,0.15,0.35,1.6,1.9,0,0.035,0,0.040,,,,,,,,,,,,,,,,,,,,,,,,,,,,,,,,,,,,,,,,,,,,,,,,,,
SAE-AISI 1118 (G11180) Carbon Steel,190,13,73,490,410,,,300,,260,,250,1460,1420,470,52,12,400,,,1.9,1.4,19,47,,13,24,17,18,14,15,140,140,0.29,0.29,,,,,7.8g/cm3490lb/ft3,7.8g/cm3490lb/ft3,61MJ/m3,61MJ/m3,450kJ/m3,450kJ/m3,,,98,98.5,0.14,0.2,,,1.3,1.6,0,0.040,0.080,0.13,,,,,,,,,,,,,,,,,,,,,,,,,,,,,,,,,,,,,,,,,,,,,,,,,,
SAE-AISI 1213 (G12130) Carbon Steel,190,11,73,440,260,,,290,,200,40,250,1460,1420,470,51,12,400,,,1.8,1.4,18,46,,13,24,16,17,14,14,140,190,0.29,0.29,,,,,7.8g/cm3490lb/ft3,7.8g/cm3490lb/ft3,63,110MJ/m3,180,580kJ/m3,,,98.4,99,0,0.13,,,0.7,1.0,0.070,0.12,0.24,0.33,,,,,,,,,,,,,,,,,,,,,,,,,,,,,,,,,,,,,,,,,,,,,,,,,,
"SAE-AISI 1548 (formerly 1048, 1.1226, G15480) Carbon Steel",190,11,72,730,420,,,440,,270,31,250,1460,1420,470,51,12,400,,,1.8,1.4,19,47,,13,24,26,23,14,23,220,250,0.29,0.29,,,,,7.8g/cm3490lb/ft3,7.8g/cm3490lb/ft3,79,99MJ/m3,470,1280kJ/m3,,,98,98.5,0.44,0.52,,,1.1,1.4,0,0.040,0,0.050,,,,,,,,,,,,,,,,,,,,,,,,,,,,,,,,,,,,,,,,,,,,,,,,,,
SAE-AISI 1211 (G12110) Carbon Steel,190,11,73,430,260,,,280,,200,40,250,1460,1420,470,52,12,400,,,1.8,1.4,18,46,,13,24,15,16,14,14,140,180,0.29,0.29,,,,,7.9g/cm3490lb/ft3,7.9g/cm3490lb/ft3,61,110MJ/m3,180,550kJ/m3,,,98.7,99.23,0,0.13,,,0.6,0.9,0.070,0.12,0.1,0.15,,,,,,,,,,,,,,,,,,,,,,,,,,,,,,,,,,,,,,,,,,,,,,,,,,
SAE-AISI 1151 (G11510) Carbon Steel,190,11,72,710,390,,,430,,260,34,250,1460,1420,470,51,12,400,,,1.8,1.4,18,46,,13,24,25,22,14,22,210,220,0.29,0.29,,,,,7.8g/cm3490lb/ft3,7.8g/cm3490lb/ft3,86,100MJ/m3,400,1170kJ/m3,,,98.3,98.7,0.48,0.55,,,0.7,1.0,0,0.040,0.080,0.13,,,,,,,,,,,,,,,,,,,,,,,,,,,,,,,,,,,,,,,,,,,,,,,,,,
